Repository: CccLeo/Dataset-for-SOC-Estimation-for-Large-Format-LFP-Batteries

# Dataset-for-SOC-Estimation-for-Large-Format-LFP-Batteries
Dataset for paper: SOC Estimation for Large-Format LFP Batteries Using EIS-DRT-Based Periodic Correction and Slope-Adaptive EKF Tracking

## 包结构说明
```
battery_analysis/           # core package
├── __init__.py            # 包入口，导出所有公共接口
├── eis/                   # EIS分析模块
│   ├── reader.py          # EIS数据读取与预处理
│   ├── models.py          # EIS等效电路模型与拟合算法
│   └── plotting.py        # EIS可视化（Nyquist图、Bode图等）
├── drt/                   # DRT分析模块
│   ├── core.py            # DRT核心计算与优化拟合
│   └── plotting.py        # DRT可视化（2D/3D绘图）
├── cycle/                 # 循环数据分析模块
│   └── analyzer.py        # 电池循环数据解析与dQ/dV分析
└── utils/                 # 工具函数模块
    ├── io.py              # 文件读写与元数据解析
    └── fitting.py         # 拟合算法工具（双指数拟合等）

apps/                       # 应用脚本目录（可直接运行）
├── eis_analysis/          # EIS相关应用
│   ├── eis_batch_fit.py   # 批量EIS拟合工具
│   ├── eis_universal_fit.py  # 通用EIS拟合工具
│   ├── eis_visualization.py  # EIS可视化套件
│   └── soc_eis_3d_visualization.py  # SOC-EIS三维绘图
├── drt_analysis/          # DRT相关应用
│   ├── drt_analysis_cli.py  # DRT分析命令行工具
│   ├── drt_comparison_plot.py  # DRT对比绘图
│   ├── drt_3d_plot.py     # DRT三维可视化
│   └── eis_drt_integration.py  # EIS与DRT数据集成导出
└── cycle_analysis/        # 循环数据分析应用
    └── dqv_analysis_mit.py  # MIT数据集dQ/dV分析

20degC/                    # EIS data in different Temperature
...
```

### Common script examples
1. **EIS fit**：`apps/eis_analysis/eis_batch_fit.py`
  -Batch-process EIS data files
  -Automatically fit the equivalent circuit model
  -Output the fitted parameters and comparison plots

2. **DRT analysis - Fig.5**：`apps/drt_analysis/drt_analysis_cli.py`
  -Compute the distribution of relaxation times (DRT) from the EIS data
  -Output the gamma curve and peak information

3. **3D SOC-EIS plot as Fig.6**：`apps/eis_analysis/soc_eis_3d_visualization.py`

## Warning
1. All scripts use hard-coded absolute data paths by default. Please update these paths to match your local environment before running the code.
2. This repository currently provides basic EIS test results collected at multiple temperatures, along with the corresponding plotting scripts. Additional data will be added after the related paper is formally published.

File: 20degC/#2-D20-1h.txt
CSStudioFile,ID_EISVSFRQG,H4sIAAAAAAAEAH1W227jNhB9doD8g4ACqQMkhi6+JAL04LXlRFg7cS3XaRcLGIzN2Gol0qGoJF7kq/oJ/bLOkJJFJ231pHM4nBnOjfzWtR+sIZHEGiUp9a0FFXnCmeW0nNOTARdiTnNpPXFhPSRszV9z34rvrEHsOfbEdeyOd+1Y1qLb6rQc17NbHgCvddVy247teqgjfqV0Z40EfS4oW+19a8CZFDy1FjyVZENPT8A69duXjnPp2m7Xsqx5klHf8Xzn2nc99CLLKJOnJ+HbbkpERnIf/ub7HQ2i4TKM4kU8mv1yc3Z51peSsoKkMZWBDTjKwxn9g65kMBcFVUR0TGg04WuqNswFYcuReF7eBo5tHzFjYFADSyRgWq2PEkZSRdgt20GNhG3o8jbZbJVGDSfJ2kBj/mqgfiF5yALHEGZqWXnlKBuppAJ86tZgYoKxCbRzGI1hvAzvlAb8Rd4tfVaCpWF9Kkk3Ag6CnNpxYDAZx8yUioSvNZfjhiFNyV7JlVGtiY4OImXz12RV+hUnjPazXQTeGOhXCKzy5QvJaVT/HfgoH4NoMCJpjjagEkiWqyrw8EyCxinf0a/Kr8GWrv4sNevEQhVPecJkruCQrouVfEiEoY/LG1JGflAIARV3wOWa+3HRPSoaR9XEcdm4JWdQnqYMpo2MgTs6ThXsmkXgBJ0auCbwTNA2QccEXRP0FMAcQtGp6nNUNE3G/cR4n5i2KkCT6XxiusHVB6anmAlhMAZK4+4xoW0bhPeR0Ac1CG3YILofiV7VLfSOQIne+N8H4+8/uZfD6w5MoEtnu7Sdbku+yVJqSuT2/6XKCRWoKoWMVX0Qk2yXUmwcUY0HTaGMzvldkT3iKvyGjDymtP+W6KquCvNAhNFLjk0F3P1qtyBpAaUPk7bndBzH63rXV56rPIgl34Uv6FClA+1hnHBuYlvqHnhRPRTgIFaBgei/l148kETGdMXZutTxDnr/hayp8A0soBT2B2ZZq6x3o5maVxF6P7tn6T5iqwqW1YEqtJhdy4QfhGq320p/NKuNCZyd4JGtgA4VxrvyY1akBxe0xybzW0L4I39OdCgMliFbYagouGpgr3bCA0p31YDsgp5WDFcdjIlczbDKOZj+Wq6OAf16++OYGyabRMJFlnEut8ZhFD+ejga8gPRiwHEoqutHB2HDuFC4MgelEku4YQ8EDGdJJuQNFnDOQA7D8v57P7sRoHedsM2BganLX+MdpevSwTqhOjyD32tThdwV8rBVQ31/qFof0DTVJdcXlMBUg1zCz2HDkLI8kfug17pCBGFNIeabwEWoWgClZqHOJ/7PKcx3F8MQg28scLuHCq7Te0Olkqvc1OvqTAduxiFGcG7Nevqe/I9XRpTn2MQgXfW51jglRV63bcnxlIhKbLBfpTRX03xIn0iRyrDsRAXg0rsAkxF74n55yTSz/rl90UdrslhThL6Lt8cFvkMSkhoPK7xVLtRzxCBx6lzoi8/v2PAaK8QTWVEL4+5b9QcPtTL6Jqs+yMbpyQOFB438tGa5sIbWmrc/zhvoZ7N/3viSkLy5OG9g6pswHc4b335u3m+z1ir7+y8EJroZNkIhGqqJ4InH1lY5TfN/AGlx6l2bCgAA
Freq(Hz)	Ampl(A)	Bias(V)	Time(Sec)	Z'(Ohm.cm²)	Z''(Ohm.cm²)	|Z|(Ohm.cm²)	Phase	Range
1.00000E+03	20	3.24724054336548	1.01178E+01	5.08776E-04	1.00633E-03	1.12763E-03	63.1799	2
7.90604E+02	20	3.24738335609436	1.72456E+01	4.54314E-04	8.47933E-04	9.61973E-04	61.818	2
6.25055E+02	20	3.24742364883423	2.45511E+01	4.09858E-04	6.95656E-04	8.07416E-04	59.4948	2
4.94171E+02	20	3.24725890159607	3.20609E+01	3.67224E-04	5.74462E-04	6.81806E-04	57.4113	2
3.90694E+02	20	3.24714016914368	3.97890E+01	3.39055E-04	4.73369E-04	5.82269E-04	54.3875	2
3.08884E+02	20	3.24734473228455	4.78322E+01	3.08163E-04	4.00887E-04	5.05643E-04	52.4504	2
2.44205E+02	20	3.24735617637634	5.84530E+01	2.90469E-04	3.37889E-04	4.45579E-04	49.3157	2
1.93070E+02	20	3.24714589118958	6.69331E+01	2.70151E-04	2.82119E-04	3.90605E-04	46.2414	2
1.52642E+02	20	3.24721193313599	7.56694E+01	2.50479E-04	2.27215E-04	3.38181E-04	42.2119	2
1.20679E+02	20	3.24737477302551	8.45304E+01	2.38413E-04	1.89432E-04	3.04508E-04	38.469	2
9.54095E+01	20	3.24733424186707	9.03203E+01	2.28001E-04	1.53483E-04	2.74848E-04	33.9472	2
7.54312E+01	20	3.2473087310791	9.63613E+01	2.19064E-04	1.24922E-04	2.52180E-04	29.6941	2
5.96362E+01	20	3.24740815162659	1.02149E+02	2.14172E-04	1.00337E-04	2.36510E-04	25.1026	2
4.71487E+01	20	3.24739646911621	1.08282E+02	2.09613E-04	7.04337E-05	2.21130E-04	18.5732	2
3.72759E+01	20	3.24740290641785	1.14657E+02	2.08485E-04	5.68903E-05	2.16107E-04	15.263	2
2.94705E+01	20	3.24736309051514	1.21299E+02	2.08494E-04	3.84767E-05	2.12014E-04	10.4561	2
2.32995E+01	20	3.24743843078613	1.27890E+02	2.10068E-04	2.90982E-05	2.12074E-04	7.88629	2
1.84207E+01	20	3.24741268157959	1.33882E+02	2.11357E-04	2.00191E-05	2.12303E-04	5.41073	2
1.45635E+01	20	3.24741435050964	1.40226E+02	2.12615E-04	1.11854E-05	2.12909E-04	3.01148	2
1.15140E+01	20	3.24743223190308	1.46969E+02	2.14640E-04	4.47428E-06	2.14686E-04	1.19419	2
9.10298E+00	20	3.24750852584839	1.53021E+02	2.17151E-04	1.31872E-06	2.17155E-04	0.347943	2
7.19686E+00	20	3.24747562408447	1.59383E+02	2.19058E-04	-3.62279E-06	2.19088E-04	-0.947475	2
5.68987E+00	20	3.24742102622986	1.66150E+02	2.21184E-04	-6.48655E-06	2.21279E-04	-1.6798	2
4.49843E+00	20	3.24749231338501	1.72216E+02	2.22360E-04	-1.09201E-05	2.22628E-04	-2.81154	2
3.55648E+00	20	3.24756932258606	1.78517E+02	2.26088E-04	-1.14215E-05	2.26376E-04	-2.89201	2
2.81177E+00	20	3.24754977226257	1.85058E+02	2.26546E-04	-1.41577E-05	2.26988E-04	-3.57599	2
2.22300E+00	20	3.24759650230408	1.92007E+02	2.29771E-04	-1.64363E-05	2.30358E-04	-4.09159	2
1.75751E+00	20	3.24754881858826	1.99431E+02	2.32936E-04	-1.91417E-05	2.33721E-04	-4.69776	2
1.38950E+00	20	3.24763917922974	2.07413E+02	2.34754E-04	-2.29082E-05	2.35869E-04	-5.57351	2
1.09854E+00	20	3.24769997596741	2.16197E+02	2.39147E-04	-2.49288E-05	2.40443E-04	-5.95103	2
8.68511E-01	20	3.24762177467346	2.23679E+02	2.41498E-04	-2.74564E-05	2.43054E-04	-6.48622	2
6.86649E-01	20	3.2477011680603	2.31765E+02	2.44703E-04	-3.10435E-05	2.46664E-04	-7.23002	2
5.42867E-01	20	3.24790644645691	2.40645E+02	2.47688E-04	-3.59367E-05	2.50281E-04	-8.25536	2
4.29193E-01	20	3.24812936782837	2.48171E+02	2.51167E-04	-4.20431E-05	2.54662E-04	-9.50269	2
3.39322E-01	20	3.24839639663696	2.56318E+02	2.57237E-04	-4.92197E-05	2.61903E-04	-10.8321	2
2.68270E-01	20	3.24851870536804	2.65338E+02	2.65249E-04	-5.64711E-05	2.71194E-04	-12.0187	2
2.12095E-01	20	3.24849891662598	2.75464E+02	2.73075E-04	-6.31729E-05	2.80286E-04	-13.0256	2
1.67683E-01	20	3.24848175048828	2.86827E+02	2.82355E-04	-7.06631E-05	2.91063E-04	-14.0504	2
1.32571E-01	20	3.24834227561951	2.99775E+02	2.92010E-04	-7.90184E-05	3.02513E-04	-15.1417	2
1.04811E-01	20	3.24815845489502	3.14724E+02	3.02260E-04	-8.85559E-05	3.14966E-04	-16.3295	2
8.28642E-02	20	3.24793314933777	3.32393E+02	3.13681E-04	-9.92146E-05	3.28997E-04	-17.5517	2
6.55128E-02	20	3.24768543243408	3.53253E+02	3.26597E-04	-1.12248E-04	3.45348E-04	-18.9673	2
5.17947E-02	20	3.24739003181458	3.78160E+02	3.40864E-04	-1.27285E-04	3.63854E-04	-20.4765	2
4.09491E-02	20	3.24702334403992	4.08190E+02	3.57480E-04	-1.44821E-04	3.85701E-04	-22.0537	2
3.23746E-02	20	3.2466824054718	4.44704E+02	3.76565E-04	-1.64813E-04	4.11054E-04	-23.6378	2
2.55955E-02	20	3.24624848365784	4.89370E+02	3.98916E-04	-1.87373E-04	4.40730E-04	-25.1597	2
2.02359E-02	20	3.24579501152039	5.44403E+02	4.24530E-04	-2.13099E-04	4.75013E-04	-26.6551	2
1.59986E-02	20	3.24529719352722	6.12515E+02	4.55368E-04	-2.42125E-04	5.15737E-04	-28.0001	2
1.26485E-02	20	3.24477791786194	6.97201E+02	4.90783E-04	-2.73257E-04	5.61727E-04	-29.1081	2
1.00000E-02	20	3.24416422843933	8.03517E+02	5.31828E-04	-3.07392E-04	6.14273E-04	-30.0276	2

File: 20degC/#2-D25-1h.txt
CSStudioFile,ID_EISVSFRQG,H4sIAAAAAAAEAH1W227jNhB9doD8g4ACqQMkhi6+JAL04LXlRFg7cS3XaRcLGIzN2Gol0qGoJF7kq/oJ/bLOkJJFJ231pHM4nBnOjfzWtR+sIZHEGiUp9a0FFXnCmeW0nNOTARdiTnNpPXFhPSRszV9z34rvrEHsOfbEdeyOd+1Y1qLb6rQc17NbHgCvddVy247teqgjfqV0Z40EfS4oW+19a8CZFDy1FjyVZENPT8A69duXjnPp2m7Xsqx5klHfcfz2te910Ysso0yenoRvuykRGcl9+JvvdzSIhsswihfxaPbLzdnlWV9KygqSxlQGNuAoD2f0D7qSwVwUVBHRMaHRhK+p2jAXhC1H4nl5Gzi2fcSMgUENLJGAabU+ShhJFWG3bAc1Erahy9tks1UaNZwkawON+auB+oXkIQscQ5ipZeWVo2ykkgrwqVuDiQnGJtDOYTSG8TK8UxrwF3m39FkJlob1qSTdCDgIcmrHgcFkHDNTKhK+1lyOG4Y0JXslV0a1Jjo6iJTNX5NV6VecMNrPdhF4Y6BfIbDKly8kp1H9d+CjfAyiwYikOdqASiBZrqrAwzMJGqd8R78qvwZbuvqz1KwTC1U85QmTuYJDui5W8iERhj4ub0gZ+UEhBFTcAZdr7sdF96hoHFUTx2XjlpxBeZoymDYyBu7oOFWwaxaBE3Rq4JrAM0HbBB0TdE3QUwBzCEWnqs9R0TQZ9xPjfWLaqgBNpvOJ6QZXH5ieYiaEwRgojbvHhLZtEN5HQh/UILRhg+h+JHpVt9A7AiV6438fjL//5F4OrzswgS6d7dJ2Oi35JkupKZHb/5cqJ1SgqhQyVvVBTLJdSrFxRDUeNIUyOud3RfaIq/AbMvKY0v5boqu6KswDEUYvOTYVcPer3YKkBZR+y+16bcfpdW3Ps13lQCz5LnxBfyoVaA7DhGMTu1K3wItqoQDnsIoLBP+9dOKBJDKmK87WpY530PsvZE2Fb2ABpbA9MMlaZb0bzdS8CtD72T1L9xFbVbAsDlShxexaJvwgVLvdVvqjWW1M4OgEj2wFdKQw3JUfsyI9uKA9NpnfEsIf+XOiQ2GwDNkKQ0HBTQN7tRMeULqpBmQX9LRiuOlgSuRqhFXOwfDXcnUM6NfbH8fcMNkkEu6xjHO5NQ6j+PF0NOAFpBcDjjNR3T46CBvGhcKVOaiUWMIFeyBgNksyIW+wgGMGchiW19/72Y0AveuEbQ4MDF3+Gu8oXZcO1gnV4Rn8Xpsq5K6Qh60a6utDlfqApqkuub6gBIYa5BJ+DhuGlOWJ3Ae91hUiCGsKMd8ELkLVASg1C3U+8X9OYby7GIYYfGOB2z1UcJ3eGyqVXOWmXldnOnAzDjGCc2vW09fkfzwyojzHHgbpqs21xikp8rprS46nRFRig/0qpbka5kP6RIpUhmUnKgB33gWYjNgT98s7ppn1z+2LPlqTxZoi9F28PC7wGZKQ1HhX4aVyoV4jBolD50Lfe37HhsdYIZ7IiloYd9+qP3inldE3WfVBNk5PHii8Z+SnNcuFNbTWvP1x3kA/m/3zxpeE5M3FeQNT34TpcN749nPzfpu1VtnffyEw0c2wEQrRUE0ELzy2tsphmv8DWbbi7ZoKAAA=
Freq(Hz)	Ampl(A)	Bias(V)	Time(Sec)	Z'(Ohm.cm²)	Z''(Ohm.cm²)	|Z|(Ohm.cm²)	Phase	Range
1.00000E+03	20	3.26348519325256	1.01101E+01	5.16984E-04	1.02112E-03	1.14454E-03	63.1474	2
7.90604E+02	20	3.26339268684387	1.72558E+01	4.63997E-04	8.45197E-04	9.64184E-04	61.234	2
6.25055E+02	20	3.26347827911377	2.45530E+01	4.14271E-04	6.97007E-04	8.10827E-04	59.2746	2
4.94171E+02	20	3.26335716247559	3.20632E+01	3.72201E-04	5.79022E-04	6.88331E-04	57.2667	2
3.90694E+02	20	3.26334595680237	3.97960E+01	3.44685E-04	4.69058E-04	5.82085E-04	53.6898	2
3.08884E+02	20	3.26344108581543	4.78245E+01	3.12084E-04	4.05242E-04	5.11486E-04	52.3995	2
2.44205E+02	20	3.2635772228241	5.84604E+01	2.94706E-04	3.41829E-04	4.51329E-04	49.2339	2
1.93070E+02	20	3.26353025436401	6.69385E+01	2.74759E-04	2.85502E-04	3.96237E-04	46.0985	2
1.52642E+02	20	3.26364541053772	7.59831E+01	2.53222E-04	2.29210E-04	3.41553E-04	42.1506	2
1.20679E+02	20	3.26356983184814	8.45345E+01	2.40759E-04	1.92841E-04	3.08468E-04	38.6937	2
9.54095E+01	20	3.26371622085571	9.03330E+01	2.31155E-04	1.55916E-04	2.78823E-04	34	2
7.54312E+01	20	3.26369786262512	9.63768E+01	2.21735E-04	1.26465E-04	2.55264E-04	29.698	2
5.96362E+01	20	3.26366233825684	1.02167E+02	2.16137E-04	1.02988E-04	2.39420E-04	25.4775	2
4.71487E+01	20	3.2636194229126	1.08305E+02	2.11754E-04	7.20620E-05	2.23680E-04	18.794	2
3.72759E+01	20	3.26363611221313	1.14679E+02	2.10656E-04	5.82442E-05	2.18560E-04	15.4556	2
2.94705E+01	20	3.26368427276611	1.21334E+02	2.10447E-04	3.99876E-05	2.14212E-04	10.7587	2
2.32995E+01	20	3.26364326477051	1.27926E+02	2.11334E-04	3.03457E-05	2.13502E-04	8.17132	2
1.84207E+01	20	3.26366138458252	1.33919E+02	2.11921E-04	2.16801E-05	2.13027E-04	5.84117	2
1.45635E+01	20	3.26366400718689	1.40259E+02	2.13854E-04	1.12434E-05	2.14150E-04	3.00955	2
1.15140E+01	20	3.26364803314209	1.47014E+02	2.15918E-04	4.31678E-06	2.15961E-04	1.14535	2
9.10298E+00	20	3.26371765136719	1.53064E+02	2.17935E-04	2.24553E-06	2.17946E-04	0.590336	2
7.19686E+00	20	3.26368308067322	1.59432E+02	2.20371E-04	-2.42498E-06	2.20385E-04	-0.630461	2
5.68987E+00	20	3.26365685462952	1.66194E+02	2.22476E-04	-5.99001E-06	2.22556E-04	-1.54228	2
4.49843E+00	20	3.26374483108521	1.72269E+02	2.23849E-04	-9.35857E-06	2.24045E-04	-2.394	2
3.55648E+00	20	3.26370167732239	1.78570E+02	2.27306E-04	-1.29853E-05	2.27677E-04	-3.26958	2
2.81177E+00	20	3.26373624801636	1.85114E+02	2.28623E-04	-1.39936E-05	2.29051E-04	-3.50261	2
2.22300E+00	20	3.26380681991577	1.92062E+02	2.31871E-04	-1.72105E-05	2.32509E-04	-4.24496	2
1.75751E+00	20	3.26373505592346	1.99484E+02	2.33385E-04	-1.94549E-05	2.34194E-04	-4.76516	2
1.38950E+00	20	3.26385045051575	2.07471E+02	2.36224E-04	-2.17584E-05	2.37224E-04	-5.26262	2
1.09854E+00	20	3.26387786865234	2.16255E+02	2.39698E-04	-2.42928E-05	2.40926E-04	-5.78703	2
8.68511E-01	20	3.2637996673584	2.23744E+02	2.42711E-04	-2.65316E-05	2.44157E-04	-6.23843	2
6.86649E-01	20	3.26390194892883	2.31836E+02	2.45168E-04	-3.05671E-05	2.47066E-04	-7.10687	2
5.42867E-01	20	3.26408791542053	2.40726E+02	2.48308E-04	-3.52282E-05	2.50794E-04	-8.07484	2
4.29193E-01	20	3.26428985595703	2.48249E+02	2.53237E-04	-4.21242E-05	2.56716E-04	-9.44429	2
3.39322E-01	20	3.26452302932739	2.56407E+02	2.58861E-04	-4.78720E-05	2.63250E-04	-10.4775	2
2.68270E-01	20	3.26467204093933	2.65450E+02	2.65479E-04	-5.46970E-05	2.71055E-04	-11.6418	2
2.12095E-01	20	3.26466679573059	2.75559E+02	2.73565E-04	-6.14307E-05	2.80377E-04	-12.6562	2
1.67683E-01	20	3.26456737518311	2.86916E+02	2.82594E-04	-6.87941E-05	2.90847E-04	-13.6818	2
1.32571E-01	20	3.26451301574707	2.99862E+02	2.91795E-04	-7.66980E-05	3.01706E-04	-14.727	2
1.04811E-01	20	3.26428842544556	3.14814E+02	3.01856E-04	-8.57975E-05	3.13812E-04	-15.8669	2
8.28642E-02	20	3.26410746574402	3.32480E+02	3.13054E-04	-9.60475E-05	3.27457E-04	-17.0565	2
6.55128E-02	20	3.26386284828186	3.53340E+02	3.25883E-04	-1.08160E-04	3.43363E-04	-18.3609	2
5.17947E-02	20	3.26353859901428	3.78249E+02	3.39509E-04	-1.22176E-04	3.60823E-04	-19.7918	2
4.09491E-02	20	3.26322960853577	4.08281E+02	3.56057E-04	-1.38740E-04	3.82132E-04	-21.2887	2
3.23746E-02	20	3.26289439201355	4.44789E+02	3.74324E-04	-1.57200E-04	4.05992E-04	-22.7803	2
2.55955E-02	20	3.26251840591431	4.89455E+02	3.96354E-04	-1.78411E-04	4.34657E-04	-24.234	2
2.02359E-02	20	3.2620837688446	5.44491E+02	4.21360E-04	-2.02368E-04	4.67436E-04	-25.6537	2
1.59986E-02	20	3.26157736778259	6.12606E+02	4.50496E-04	-2.28815E-04	5.05275E-04	-26.9268	2
1.26485E-02	20	3.26107144355774	6.97288E+02	4.84030E-04	-2.57718E-04	5.48364E-04	-28.0328	2
1.00000E-02	20	3.26054310798645	8.03593E+02	5.23680E-04	-2.88588E-04	5.97933E-04	-28.8581	2

File: 20degC/#2-D30-1h.txt
CSStudioFile,ID_EISVSFRQG,H4sIAAAAAAAEAH1W627qOBD+TaW+Q6SVulRqUS5cSqT84ECg6EDLEpbuHh0JueBCdhObOk5bjvpU+wj7ZDtjJ8S0u5tf+T6PZ8Zzs7+17QdrQCSxhnFCfWtJRRZzZjkN5/ysz4VY0ExaT1xYDzHb8NfMt6I7qx95jj11HbvldR3LWrYbrYbjenbDA+A1bhpu07FdD3VEr5TuraGgzzll64Nv9TmTgifWkieSbOn5GVinfvPaca5d221blrWIU+o7tu90/WYXvUhTyuT5Wfi2nxGRksyHv8VhT4PxYBWOo2U0nP8yuri+6ElJWU6SiMrABjzOwjn9g65lsBA5VcT4lNBoyjdUbVgIwlZD8by6DRzbPmEmwKAGFkvAtFwfxowkirAbtoMaCdvS1W283SmNGk7jjYEm/NVAvVzykAWOIczUsvLKUTYSSQX41K7A1AQTE2jnMBqDaBXeKQ34i7xb+KwEC8P6VJJuBRwEObXjyGAyTpkZFTHfaC7DDQOakIOSK6JaES0dRMoWr/G68CuKGe2l+zF4Y6BfIbDKly8ko+Pq78iPswmIBkOSZGgDKoGkmaoCD88kaJTwPf2q/Orv6PrPQrNOLFTxjMdMZgoO6CZfy4dYGPq4HJEi8v1cCKi4Iy7W3I+L7knROKomTsvGLTiD8jRlME1kDNzScSph2ywCJ2hVwDWBZ4KmCVomaJugowDmEIpOVZ+jomky7ifG+8Q0VQGaTOsT0w5uPjAdxUwJgzFQGHdPCW3bILyPhD6oQWjDBtH+SHTKbqF3BEp05H/vT77/5F4Pui2YQNfObmU7zYZ8k4XUjMjd/0sVEypQVQoZK/sgIuk+odg4ohwPmkIZnfO7PH3EVfgNGXlMaO8t1lVdFuaRCMcvGTYVcPfr/ZIkOZR+w+102x1VY52221UeRJLvwxd0qNSB9jBOODexLXUPvKgeCnAQq8BA9N8LLx5ILCO65mxT6HgHvf9CVlT4BhZQCvsDs6xVVrvRTMWrCL1f3LPkMGbrEhbVgSq0mF3JhB+EKrebSv94XhkTODvBI1sBHSqMd+nHPE+OLmiPTea3mPBH/hzrUBgsQ7bEUFFw1cBe7YQHlO6qPtkHHa0YrjoYE5maYaVzMP21XBUD+vX2xyk3iLexhIss5VzujMMofjIb9nkO6cWA41BU148OwpZxoXBpDkolknDDHgkYzpJMyRss4JyBHIbF/fd+MRKgdxOz7ZGBqctfoz2lm8LBKqE6PP3fK1O53OfyuFVDfX+oWu/TJNEl1xOUwFSDXMLPccOAsiyWh6DTuEEEYU0g5tvARahaAKXmoc4n/i8ozHcXwxCBbyxw28cKrtI7olLJlW7qdXWmIzfnECM4t2Y9fU/+xytjnGXYxCBd9rnWOCN5VrVtwfGEiFKsf1gnNFPTfECfSJ7IsOhEBeDSuwKTY/bE/eKSqae9S/uqh9ZkvqEIfRd7/QrfITFJjIcV3ipX6jlikDh1rvTF57dseI3l4omsqYVx963qg4daEX2TVR9k4/zsgcKDRn5as1xYQ2v12x+XNfSz3rusfYlJVl9e1jD1dZgOl7VvP9fvd2ljnf79FwITjQa1UIiaaiJ44rGNVUzT7B+wpIxEmwoAAA==
Freq(Hz)	Ampl(A)	Bias(V)	Time(Sec)	Z'(Ohm.cm²)	Z''(Ohm.cm²)	|Z|(Ohm.cm²)	Phase	Range
1.00000E+03	20	3.27968525886536	1.01142E+01	5.26568E-04	1.01533E-03	1.14375E-03	62.588	2
7.90604E+02	20	3.27977180480957	1.72441E+01	4.67113E-04	8.41452E-04	9.62412E-04	60.9642	2
6.25055E+02	20	3.2798867225647	2.45549E+01	4.15836E-04	6.99815E-04	8.14040E-04	59.2809	2
4.94171E+02	20	3.27979040145874	3.20584E+01	3.76455E-04	5.82500E-04	6.93560E-04	57.1264	2
3.90694E+02	20	3.27964925765991	3.97920E+01	3.45439E-04	4.79180E-04	5.90713E-04	54.2123	2
3.08884E+02	20	3.2798638343811	4.78197E+01	3.13869E-04	3.94746E-04	5.04320E-04	51.5112	2
2.44205E+02	20	3.2797646522522	5.84496E+01	2.95023E-04	3.40172E-04	4.50284E-04	49.0657	2
1.93070E+02	20	3.27963280677795	6.69325E+01	2.74734E-04	2.84789E-04	3.95707E-04	46.0295	2
1.52642E+02	20	3.27959251403809	7.59761E+01	2.54155E-04	2.29066E-04	3.42149E-04	42.0279	2
1.20679E+02	20	3.27966952323914	8.45289E+01	2.41694E-04	1.92481E-04	3.08973E-04	38.5332	2
9.54095E+01	20	3.27989172935486	9.03225E+01	2.31938E-04	1.55878E-04	2.79451E-04	33.9037	2
7.54312E+01	20	3.27978873252869	9.63598E+01	2.22520E-04	1.27109E-04	2.56265E-04	29.7361	2
5.96362E+01	20	3.27982306480408	1.02145E+02	2.16545E-04	1.01774E-04	2.39269E-04	25.173	2
4.71487E+01	20	3.27982878684998	1.08282E+02	2.12362E-04	7.22731E-05	2.24323E-04	18.795	2
3.72759E+01	20	3.27986073493958	1.14653E+02	2.11062E-04	5.78604E-05	2.18850E-04	15.3304	2
2.94705E+01	20	3.27989673614502	1.21301E+02	2.11684E-04	3.95068E-05	2.15339E-04	10.5716	2
2.32995E+01	20	3.2799026966095	1.27899E+02	2.12039E-04	3.03725E-05	2.14203E-04	8.15163	2
1.84207E+01	20	3.27992534637451	1.33899E+02	2.12766E-04	2.07470E-05	2.13775E-04	5.56937	2
1.45635E+01	20	3.2798764705658	1.40252E+02	2.15836E-04	1.19524E-05	2.16166E-04	3.16964	2
1.15140E+01	20	3.27990317344666	1.46995E+02	2.16984E-04	4.87535E-06	2.17039E-04	1.28715	2
9.10298E+00	20	3.2798810005188	1.53049E+02	2.18635E-04	9.38957E-07	2.18637E-04	0.246063	2
7.19686E+00	20	3.27994871139526	1.59410E+02	2.20132E-04	-2.76737E-06	2.20149E-04	-0.72025	2
5.68987E+00	20	3.2799551486969	1.66173E+02	2.23313E-04	-6.11740E-06	2.23396E-04	-1.56916	2
4.49843E+00	20	3.27994108200073	1.72238E+02	2.26273E-04	-1.06356E-05	2.26523E-04	-2.69111	2
3.55648E+00	20	3.27996945381165	1.78545E+02	2.27022E-04	-1.27440E-05	2.27380E-04	-3.21295	2
2.81177E+00	20	3.28000736236572	1.85090E+02	2.29317E-04	-1.42072E-05	2.29757E-04	-3.5452	2
2.22300E+00	20	3.28001499176025	1.92032E+02	2.31885E-04	-1.60796E-05	2.32442E-04	-3.9667	2
1.75751E+00	20	3.27997279167175	1.99454E+02	2.34721E-04	-1.84388E-05	2.35444E-04	-4.49171	2
1.38950E+00	20	3.28012609481812	2.07437E+02	2.36764E-04	-2.15568E-05	2.37744E-04	-5.20231	2
1.09854E+00	20	3.28011560440063	2.16223E+02	2.40299E-04	-2.37799E-05	2.41473E-04	-5.65157	2
8.68511E-01	20	3.28006720542908	2.23707E+02	2.43503E-04	-2.66209E-05	2.44954E-04	-6.23906	2
6.86649E-01	20	3.28009128570557	2.31809E+02	2.46300E-04	-2.96408E-05	2.48078E-04	-6.86222	2
5.42867E-01	20	3.28032541275024	2.40696E+02	2.49548E-04	-3.47104E-05	2.51951E-04	-7.91863	2
4.29193E-01	20	3.28055429458618	2.48229E+02	2.53318E-04	-4.06195E-05	2.56554E-04	-9.10981	2
3.39322E-01	20	3.28078365325928	2.56372E+02	2.58794E-04	-4.73311E-05	2.63087E-04	-10.3643	2
2.68270E-01	20	3.2808780670166	2.65396E+02	2.66397E-04	-5.33618E-05	2.71689E-04	-11.327	2
2.12095E-01	20	3.2809100151062	2.75524E+02	2.74174E-04	-6.00725E-05	2.80678E-04	-12.3584	2
1.67683E-01	20	3.2808518409729	2.86909E+02	2.82958E-04	-6.69522E-05	2.90771E-04	-13.3122	2
1.32571E-01	20	3.28073453903198	2.99855E+02	2.92059E-04	-7.45779E-05	3.01430E-04	-14.3245	2
1.04811E-01	20	3.28052592277527	3.14799E+02	3.02085E-04	-8.31327E-05	3.13315E-04	-15.3867	2
8.28642E-02	20	3.28036093711853	3.32469E+02	3.13148E-04	-9.28256E-05	3.26616E-04	-16.5113	2
6.55128E-02	20	3.2800989151001	3.53335E+02	3.25196E-04	-1.04505E-04	3.41575E-04	-17.8154	2
5.17947E-02	20	3.27986216545105	3.78237E+02	3.39123E-04	-1.17797E-04	3.58999E-04	-19.155	2
4.09491E-02	20	3.27956533432007	4.08265E+02	3.55249E-04	-1.33249E-04	3.79417E-04	-20.5604	2
3.23746E-02	20	3.27919626235962	4.44778E+02	3.73351E-04	-1.50689E-04	4.02614E-04	-21.9796	2
2.55955E-02	20	3.27886652946472	4.89447E+02	3.94328E-04	-1.70681E-04	4.29682E-04	-23.4049	2
2.02359E-02	20	3.27845764160156	5.44476E+02	4.18310E-04	-1.92509E-04	4.60481E-04	-24.7121	2
1.59986E-02	20	3.27800321578979	6.12593E+02	4.46704E-04	-2.17307E-04	4.96756E-04	-25.9413	2
1.26485E-02	20	3.27752208709717	6.97268E+02	4.78986E-04	-2.43772E-04	5.37450E-04	-26.9731	2
1.00000E-02	20	3.27706456184387	8.03597E+02	5.16983E-04	-2.71761E-04	5.84060E-04	-27.7294	2

File: 20degC/#2-D35-1h.txt
CSStudioFile,ID_EISVSFRQG,H4sIAAAAAAAEAH1W227jNhB9doD8g4ACqQMkhi6+JAL04LXlRFg7cS3XaRcLGIzN2Gol0qGoJF7kq/oJ/bLOkJJFJ231pHM4nBnOjfzWtR+sIZHEGiUp9a0FFXnCmeW0nNOTARdiTnNpPXFhPSRszV9z34rvrEHsOfbEdeyOd+1Y1qLb6rQc17NbHgCvddVy247teqgjfqV0Z40EfS4oW+19a8CZFDy1FjyVZENPT8A69duXjnPp2m7Xsqx5klHfvvI7tm+76EWWUSZPT8K33ZSIjOQ+/M33OxpEw2UYxYt4NPvl5uzyrC8lZQVJYyoDG3CUhzP6B13JYC4KqojomNBowtdUbZgLwpYj8by8DRzbPmLGwKAGlkjAtFofJYykirBbtoMaCdvQ5W2y2SqNGk6StYHG/NVA/ULykAWOIczUsvLKUTZSSQX41K3BxARjE2jnMBrDeBneKQ34i7xb+qwES8P6VJJuBBwEObXjwGAyjpkpFQlfay7HDUOakr2SK6NaEx0dRMrmr8mq9CtOGO1nuwi8MdCvEFjlyxeS06j+O/BRPgbRYETSHG1AJZAsV1Xg4ZkEjVO+o1+VX4MtXf1ZataJhSqe8oTJXMEhXRcr+ZAIQx+XN6SM/KAQAirugMs19+Oie1Q0jqqJ47JxS86gPE0ZTBsZA3d0nCrYNYvACTo1cE3gmaBtgo4JuiboKYA5hKJT1eeoaJqM+4nxPjFtVYAm0/nEdIOrD0xPMRPCYAyUxt1jQts2CO8joQ9qENqwQXQ/Er2qW+gdgRK98b8Pxt9/ci+H1x2YQJfOdmk7Xku+yVJqSuT2/6XKCRWoKoWMVX0Qk2yXUmwcUY0HTaGMzvldkT3iKvyGjDymtP+W6KquCvNAhNFLjk0F3P1qtyBpAaXfcq/c63bXsa97PafnKQ9iyXfhCzpU6UB7GCecm9iWugdeVA8FOIhVYCD676UXDySRMV1xti51vIPefyFrKnwDCyiF/YFZ1irr3Wim5lWE3s/uWbqP2KqCZXWgCi1m1zLhB6Ha7bbSH81qYwJnJ3hkK6BDhfGu/JgV6cEF7bHJ/JYQ/sifEx0Kg2XIVhgqCq4a2Kud8IDSXTUgu6CnFcNVB2MiVzOscg6mv5arY0C/3v445obJJpFwkWWcy61xGMWPp6MBLyC9GHAciur60UHYMC4UrsxBqcQSbtgDAcNZkgl5gwWcM5DDsLz/3s9uBOhdJ2xzYGDq8td4R+m6dLBOqA7P4PfaVCF3hTxs1VDfH6rWBzRNdcn1BSUw1SCX8HPYMKQsT+Q+6LWuEEFYU4j5JnARqhZAqVmo84n/cwrz3cUwxOAbC9zuoYLr9N5QqeQqN/W6OtOBm3GIEZxbs56+J//jlRHlOTYxSFd9rjVOSZHXbVtyPCWiEhvsVynN1TQf0idSpDIsO1EBuPQuwGTEnrhfXjLNrH9uX/TRmizWFKHv4u1xge+QhKTGwwpvlQv1HDFInDoX+uKD5xS8xgrxRFbUwrj7Vv3BQ62MvsmqD7JxevJA4UEjP61ZLqyhtebtj/MG+tnsnze+JCRvLs4bmPomTIfzxrefm/fbrLXK/v4LgYluho1QiIZqInjisbVVTtP8H69uSlSbCgAA
Freq(Hz)	Ampl(A)	Bias(V)	Time(Sec)	Z'(Ohm.cm²)	Z''(Ohm.cm²)	|Z|(Ohm.cm²)	Phase	Range
1.00000E+03	20	3.28302955627441	1.01129E+01	5.08067E-04	1.00957E-03	1.13021E-03	63.2862	2
7.90604E+02	20	3.28298592567444	1.72407E+01	4.71281E-04	8.39372E-04	9.62627E-04	60.6872	2
6.25055E+02	20	3.28311920166016	2.45350E+01	4.18025E-04	6.89678E-04	8.06474E-04	58.7793	2
4.94171E+02	20	3.28296518325806	3.20456E+01	3.73290E-04	5.75459E-04	6.85929E-04	57.0292	2
3.90694E+02	20	3.28287196159363	3.97817E+01	3.47020E-04	4.84322E-04	5.95811E-04	54.3782	2
3.08884E+02	20	3.28307771682739	4.78046E+01	3.23093E-04	3.96346E-04	5.11350E-04	50.8138	2
2.44205E+02	20	3.28315758705139	5.84286E+01	2.99637E-04	3.42887E-04	4.55361E-04	48.8509	2
1.93070E+02	20	3.28298735618591	6.69060E+01	2.78719E-04	2.86929E-04	4.00015E-04	45.8315	2
1.52642E+02	20	3.28330636024475	7.59583E+01	2.57281E-04	2.31629E-04	3.46187E-04	41.9965	2
1.20679E+02	20	3.28313422203064	8.45163E+01	2.44465E-04	1.93967E-04	3.12068E-04	38.4297	2
9.54095E+01	20	3.28323793411255	9.03150E+01	2.33973E-04	1.57036E-04	2.81786E-04	33.8683	2
7.54312E+01	20	3.2831563949585	9.63631E+01	2.23466E-04	1.29037E-04	2.58046E-04	30.0037	2
5.96362E+01	20	3.28321981430054	1.02152E+02	2.19234E-04	1.03374E-04	2.42383E-04	25.2451	2
4.71487E+01	20	3.28319025039673	1.08280E+02	2.13721E-04	7.28670E-05	2.25802E-04	18.8265	2
3.72759E+01	20	3.28321480751038	1.14665E+02	2.12969E-04	5.89207E-05	2.20969E-04	15.4648	2
2.94705E+01	20	3.28320932388306	1.21318E+02	2.12843E-04	3.98700E-05	2.16545E-04	10.6098	2
2.32995E+01	20	3.28323006629944	1.27901E+02	2.13735E-04	3.09261E-05	2.15961E-04	8.23319	2
1.84207E+01	20	3.28325748443604	1.33892E+02	2.14601E-04	2.18369E-05	2.15710E-04	5.81016	2
1.45635E+01	20	3.28321361541748	1.40238E+02	2.17805E-04	1.23248E-05	2.18154E-04	3.23872	2
1.15140E+01	20	3.28322458267212	1.46996E+02	2.19061E-04	4.71061E-06	2.19112E-04	1.23188	2
9.10298E+00	20	3.28329586982727	1.53044E+02	2.18910E-04	2.35141E-06	2.18923E-04	0.615416	2
7.19686E+00	20	3.28322386741638	1.59412E+02	2.22140E-04	-2.37219E-06	2.22153E-04	-0.611825	2
5.68987E+00	20	3.28325414657593	1.66178E+02	2.24467E-04	-6.41819E-06	2.24559E-04	-1.63781	2
4.49843E+00	20	3.28329539299011	1.72246E+02	2.25980E-04	-9.62836E-06	2.26185E-04	-2.43973	2
3.55648E+00	20	3.28327798843384	1.78560E+02	2.28967E-04	-1.19357E-05	2.29278E-04	-2.98403	2
2.81177E+00	20	3.28329181671143	1.85104E+02	2.30161E-04	-1.38719E-05	2.30578E-04	-3.44908	2
2.22300E+00	20	3.28332233428955	1.92047E+02	2.33281E-04	-1.58885E-05	2.33822E-04	-3.89634	2
1.75751E+00	20	3.28333687782288	1.99476E+02	2.35733E-04	-1.90463E-05	2.36501E-04	-4.61924	2
1.38950E+00	20	3.28342008590698	2.07459E+02	2.38233E-04	-2.11203E-05	2.39168E-04	-5.06624	2
1.09854E+00	20	3.28343677520752	2.16243E+02	2.41222E-04	-2.32232E-05	2.42338E-04	-5.49909	2
8.68511E-01	20	3.28334331512451	2.23734E+02	2.44259E-04	-2.56317E-05	2.45600E-04	-5.9905	2
6.86649E-01	20	3.28341603279114	2.31818E+02	2.46178E-04	-2.94050E-05	2.47928E-04	-6.81148	2
5.42867E-01	20	3.28361535072327	2.40712E+02	2.49863E-04	-3.36178E-05	2.52114E-04	-7.66284	2
4.29193E-01	20	3.28384828567505	2.48251E+02	2.53224E-04	-3.89927E-05	2.56208E-04	-8.75395	2
3.39322E-01	20	3.28400993347168	2.56405E+02	2.58572E-04	-4.61863E-05	2.62665E-04	-10.1274	2
2.68270E-01	20	3.28414154052734	2.65449E+02	2.65883E-04	-5.21411E-05	2.70947E-04	-11.0952	2
2.12095E-01	20	3.28415608406067	2.75558E+02	2.73715E-04	-5.83933E-05	2.79874E-04	-12.0427	2
1.67683E-01	20	3.28407716751099	2.86922E+02	2.82203E-04	-6.46665E-05	2.89517E-04	-12.9065	2
1.32571E-01	20	3.28397345542908	2.99866E+02	2.91453E-04	-7.23297E-05	3.00294E-04	-13.9375	2
1.04811E-01	20	3.28378510475159	3.14816E+02	3.01165E-04	-8.03701E-05	3.11704E-04	-14.942	2
8.28642E-02	20	3.28355741500854	3.32483E+02	3.11852E-04	-8.97388E-05	3.24507E-04	-16.0537	2
6.55128E-02	20	3.28332948684692	3.53351E+02	3.23573E-04	-1.00440E-04	3.38803E-04	-17.2448	2
5.17947E-02	20	3.28305959701538	3.78262E+02	3.36811E-04	-1.13142E-04	3.55307E-04	-18.5682	2
4.09491E-02	20	3.28280186653137	4.08326E+02	3.52486E-04	-1.27937E-04	3.74986E-04	-19.9486	2
3.23746E-02	20	3.28247284889221	4.44830E+02	3.69799E-04	-1.44145E-04	3.96899E-04	-21.2956	2
2.55955E-02	20	3.28213739395142	4.89504E+02	3.90440E-04	-1.62949E-04	4.23079E-04	-22.6531	2
2.02359E-02	20	3.28167319297791	5.44531E+02	4.13676E-04	-1.83220E-04	4.52435E-04	-23.8889	2
1.59986E-02	20	3.28129482269287	6.12653E+02	4.41439E-04	-2.07000E-04	4.87563E-04	-25.1229	2
1.26485E-02	20	3.28085350990295	6.97329E+02	4.72438E-04	-2.30741E-04	5.25775E-04	-26.0311	2
1.00000E-02	20	3.28038692474365	8.03636E+02	5.08727E-04	-2.56442E-04	5.69707E-04	-26.752	2

File: 20degC/#2-D40-1h.txt
CSStudioFile,ID_EISVSFRQG,H4sIAAAAAAAEAH1W227jNhB9doD8g4ACqQMkhi6+JAL04LXlRFg7cS3XaRcLGIzN2Gol0qGoJF7kq/oJ/bLOkJJFJ231pHM4nBnOjfzWtR+sIZHEGiUp9a0FFXnCmeW0nNOTARdiTnNpPXFhPSRszV9z34rvrEHsOfbEdeyOd+1Y1qLb6rQc17NbHgCvddVy247teqgjfqV0Z40EfS4oW+19a8CZFDy1FjyVZENPT8A69duXjnPp2m7Xsqx5klHf7vmu7Tsd9CLLKJOnJ+HbbkpERnIf/ub7HQ2i4TKM4kU8mv1yc3Z51peSsoKkMZWBDTjKwxn9g65kMBcFVUR0TGg04WuqNswFYcuReF7eBo5tHzFjYFADSyRgWq2PEkZSRdgt20GNhG3o8jbZbJVGDSfJ2kBj/mqgfiF5yALHEGZqWXnlKBuppAJ86tZgYoKxCbRzGI1hvAzvlAb8Rd4tfVaCpWF9Kkk3Ag6CnNpxYDAZx8yUioSvNZfjhiFNyV7JlVGtiY4OImXz12RV+hUnjPazXQTeGOhXCKzy5QvJaVT/HfgoH4NoMCJpjjagEkiWqyrw8EyCxinf0a/Kr8GWrv4sNevEQhVPecJkruCQrouVfEiEoY/LG1JGflAIARV3wOWa+3HRPSoaR9XEcdm4JWdQnqYMpo2MgTs6ThXsmkXgBJ0auCbwTNA2QccEXRP0FMAcQtGp6nNUNE3G/cR4n5i2KkCT6XxiusHVB6anmAlhMAZK4+4xoW0bhPeR0Ac1CG3YILofiV7VLfSOQIne+N8H4+8/uZfD6w5MoEtnu7QdtyXfZCk1JXL7/1LlhApUlULGqj6ISbZLKTaOqMaDplBG5/yuyB5xFX5DRh5T2n9LdFVXhXkgwuglx6YC7n61W5C0gNJvuVdez7tyvK577XSUA7Hku/AF/alUoDlcw7GJXalb4EW1UIBzWMUFgv9eOvFAEhnTFWfrUsc76P0XsqbCN7CAUtgemGStst6NZmpeBej97J6l+4itKlgWB6rQYnYtE34Qqt1uK/3RrDYmcHSCR7YCOlIY7sqPWZEeXNAem8xvCeGP/DnRoTBYhmyFoaDgpoG92gkPKN1UA7ILelox3HQwJXI1wirnYPhruToG9Ovtj2NumGwSCfdYxrncGodR/Hg6GvAC0osBx5mobh8dhA3jQuHKHFRKLOGCPRAwmyWZkDdYwDEDOQzL6+/97EaA3nXCNgcGhi5/jXeUrksH64Tq8Ax+r00VclfIw1YN9fWhSn1A01SXXF9QAkMNcgk/hw1DyvJE7oNe6woRhDWFmG8CF6HqAJSahTqf+D+nMN5dDEMMvrHA7R4quE7vDZVKrnJTr6szHbgZhxjBuTXr6WvyPx4ZUZ5jD4N01eZa45QUed21JcdTIiqxwX6V0lwN8yF9IkUqw7ITFYA77wJMRuyJ++Ud08z65/ZFH63JYk0RwqMIvgt8hiQkNd5VeKlcqNeIQeLQudD3nt+x4TFWiCeyohbG3bfqD95pZfRNVn2QjdOTBwrvGflpzXJhDa01b3+cN9DPZv+88SUheXNx3sDUN2E6nDe+/dy832atVfb3XwhMdDNshEI0VBPBC4+trXKY5v8A7OX03JoKAAA=
Freq(Hz)	Ampl(A)	Bias(V)	Time(Sec)	Z'(Ohm.cm²)	Z''(Ohm.cm²)	|Z|(Ohm.cm²)	Phase	Range
1.00000E+03	20	3.28386282920837	1.01119E+01	5.17566E-04	1.01613E-03	1.14035E-03	63.008	2
7.90604E+02	20	3.28375577926636	1.72390E+01	4.63888E-04	8.50704E-04	9.68964E-04	61.3964	2
6.25055E+02	20	3.28375124931335	2.45490E+01	4.20477E-04	6.94508E-04	8.11876E-04	58.8079	2
4.94171E+02	20	3.28369331359863	3.20548E+01	3.79372E-04	5.78017E-04	6.91395E-04	56.7217	2
3.90694E+02	20	3.28365445137024	3.97839E+01	3.47630E-04	4.76936E-04	5.90182E-04	53.9124	2
3.08884E+02	20	3.2835910320282	4.78255E+01	3.15604E-04	3.96037E-04	5.06411E-04	51.4485	2
2.44205E+02	20	3.2838306427002	5.84514E+01	2.96618E-04	3.41014E-04	4.51965E-04	48.9829	2
1.93070E+02	20	3.28375864028931	6.69310E+01	2.76599E-04	2.85594E-04	3.97581E-04	45.9166	2
1.52642E+02	20	3.28368306159973	7.59819E+01	2.54872E-04	2.31464E-04	3.44290E-04	42.2443	2
1.20679E+02	20	3.28383660316467	8.45262E+01	2.42900E-04	1.93207E-04	3.10369E-04	38.4994	2
9.54095E+01	20	3.28396391868591	9.03252E+01	2.30914E-04	1.57047E-04	2.79258E-04	34.22	2
7.54312E+01	20	3.28392601013184	9.63665E+01	2.22571E-04	1.27406E-04	2.56457E-04	29.788	2
5.96362E+01	20	3.28388071060181	1.02152E+02	2.17785E-04	1.03345E-04	2.41062E-04	25.3856	2
4.71487E+01	20	3.28387808799744	1.08285E+02	2.12910E-04	7.25113E-05	2.24919E-04	18.8074	2
3.72759E+01	20	3.2838819026947	1.14659E+02	2.11290E-04	5.93929E-05	2.19479E-04	15.7005	2
2.94705E+01	20	3.2839367389679	1.21309E+02	2.10982E-04	3.93799E-05	2.14626E-04	10.5726	2
2.32995E+01	20	3.283935546875	1.27892E+02	2.12501E-04	3.05820E-05	2.14691E-04	8.18946	2
1.84207E+01	20	3.28393340110779	1.33890E+02	2.14796E-04	2.04281E-05	2.15765E-04	5.43277	2
1.45635E+01	20	3.28391146659851	1.40235E+02	2.15543E-04	1.16348E-05	2.15857E-04	3.08976	2
1.15140E+01	20	3.28397226333618	1.46974E+02	2.17415E-04	5.39391E-06	2.17482E-04	1.42117	2
9.10298E+00	20	3.28400015830994	1.53030E+02	2.18531E-04	1.58607E-06	2.18537E-04	0.415838	2
7.19686E+00	20	3.28395175933838	1.59390E+02	2.21525E-04	-2.13147E-06	2.21535E-04	-0.551272	2
5.68987E+00	20	3.28395318984985	1.66156E+02	2.23184E-04	-6.12683E-06	2.23268E-04	-1.57248	2
4.49843E+00	20	3.28398203849792	1.72219E+02	2.25837E-04	-8.38181E-06	2.25993E-04	-2.12552	2
3.55648E+00	20	3.2839937210083	1.78525E+02	2.28295E-04	-1.18846E-05	2.28604E-04	-2.98002	2
2.81177E+00	20	3.28401970863342	1.85059E+02	2.29481E-04	-1.33552E-05	2.29869E-04	-3.3307	2
2.22300E+00	20	3.28410744667053	1.92005E+02	2.32561E-04	-1.57377E-05	2.33093E-04	-3.87139	2
1.75751E+00	20	3.28405332565308	1.99430E+02	2.34462E-04	-1.83031E-05	2.35175E-04	-4.4637	2
1.38950E+00	20	3.28414797782898	2.07413E+02	2.37599E-04	-2.03359E-05	2.38468E-04	-4.89197	2
1.09854E+00	20	3.28418040275574	2.16199E+02	2.40448E-04	-2.27770E-05	2.41524E-04	-5.41133	2
8.68511E-01	20	3.2840895652771	2.23685E+02	2.43291E-04	-2.48712E-05	2.44559E-04	-5.83696	2
6.86649E-01	20	3.28411936759949	2.31770E+02	2.45701E-04	-2.80540E-05	2.47298E-04	-6.51379	2
5.42867E-01	20	3.28430509567261	2.40655E+02	2.48349E-04	-3.27277E-05	2.50496E-04	-7.50726	2
4.29193E-01	20	3.28451776504517	2.48174E+02	2.52621E-04	-3.89611E-05	2.55608E-04	-8.76748	2
3.39322E-01	20	3.28475427627563	2.56321E+02	2.57301E-04	-4.47197E-05	2.61158E-04	-9.8597	2
2.68270E-01	20	3.28482389450073	2.65348E+02	2.64818E-04	-5.06707E-05	2.69622E-04	-10.8321	2
2.12095E-01	20	3.2847888469696	2.75469E+02	2.72540E-04	-5.68965E-05	2.78415E-04	-11.7919	2
1.67683E-01	20	3.28476142883301	2.86833E+02	2.80842E-04	-6.32739E-05	2.87882E-04	-12.6968	2
1.32571E-01	20	3.28467273712158	2.99783E+02	2.89836E-04	-7.02392E-05	2.98226E-04	-13.6225	2
1.04811E-01	20	3.28447031974792	3.14730E+02	2.99370E-04	-7.81416E-05	3.09400E-04	-14.6289	2
8.28642E-02	20	3.28425288200378	3.32399E+02	3.09780E-04	-8.70385E-05	3.21776E-04	-15.6937	2
6.55128E-02	20	3.28409266471863	3.53258E+02	3.21231E-04	-9.73552E-05	3.35660E-04	-16.8604	2
5.17947E-02	20	3.28373432159424	3.78169E+02	3.34548E-04	-1.09594E-04	3.52042E-04	-18.1381	2
4.09491E-02	20	3.28354620933533	4.08196E+02	3.49746E-04	-1.23041E-04	3.70758E-04	-19.3819	2
3.23746E-02	20	3.2831871509552	4.44708E+02	3.66940E-04	-1.38938E-04	3.92363E-04	-20.7387	2
2.55955E-02	20	3.28286170959473	4.89370E+02	3.86435E-04	-1.56351E-04	4.16867E-04	-22.0281	2
2.02359E-02	20	3.28248023986816	5.44409E+02	4.09787E-04	-1.75607E-04	4.45828E-04	-23.1967	2
1.59986E-02	20	3.28211617469788	6.12526E+02	4.35979E-04	-1.96972E-04	4.78409E-04	-24.3131	2
1.26485E-02	20	3.28162670135498	6.97201E+02	4.66021E-04	-2.19972E-04	5.15328E-04	-25.2683	2
1.00000E-02	20	3.28119301795959	8.03511E+02	5.00992E-04	-2.43410E-04	5.56993E-04	-25.9131	2

File: 20degC/#2-D45-1h.txt
CSStudioFile,ID_EISVSFRQG,H4sIAAAAAAAEAH1W3W7qOBC+plLfIdJKXSq1KD9AaaRccCC00YGWJSzdPToScsGF7CY2dZy2HPWp9hH2yXbGTohpdzdX+T6PZ8bzZ3/r2g/WkEhijZKU+taCijzhzHJazunJgAsxp7m0nriwHhK25q+5b8V31iD2HHviOnbHu3Ysa9FtdVqO69ktD4DX6rXctmO7HuqIXyndWSNBnwvKVnvfGnAmBU+tBU8l2dDTE7BO/fal41y6ttu1LGueZNS3O37H9t0eepFllMnTk/BtNyUiI7kPf/P9jgbRcBlG8SIezX65Obs860tJWUHSmMrABhzl4Yz+QVcymIuCKiI6JjSa8DVVG+aCsOVIPC9vA8e2j5gxMKiBJRIwrdZHCSOpIuyW7aBGwjZ0eZtstkqjhpNkbaAxfzVQv5A8ZIFjCDO1rLxylI1UUgE+dWswMcHYBNo5jMYwXoZ3SgP+Iu+WPivB0rA+laQbAQdBTu04MJiMY2ZKRcLXmstxw5CmZK/kyqjWREcHkbL5a7Iq/YoTRvvZLgJvDPQrBFb58oXkNKr/DnyUj0E0GJE0RxtQCSTLVRV4eCZB45Tv6Ffl12BLV3+WmnVioYqnPGEyV3BI18VKPiTC0MflDSkjPyiEgIo74HLN/bjoHhWNo2riuGzckjMoT1MG00bGwB0dpwp2zSJwgk4NXBN4JmiboGOCrgmuFMAcQtGp6nNUNE3G/cR4n5i2KkCT6XxiukHvA3OlmAlhMAZK4+4xoW0bhPeR0Ac1CG3YILofiauqW+gdgRK98b8Pxt9/ci+H1x2YQJfOdmk7Tku+yVJqSuT2/6XKCRWoKoWMVX0Qk2yXUmwcUY0HTaGMzvldkT3iKvyGjDymtP+W6KquCvNAhNFLjk0F3P1qtyBpAaXfcnvtdrfXhul7fe1eKw9iyXfhCzpU6UB7GCecm9iWugdeVA8FOIhVYCD676UXDySRMV1xti51vIPefyFrKnwDCyiF/YFZ1irr3Wim5lWE3s/uWbqP2KqCZXWgCi1m1zLhB6Ha7bbSH81qYwJnJ3hkK6BDhfGu/JgV6cEF7bHJ/JYQ/sifEx0Kg2XIVhgqCq4a2Kud8IDSXTUgu+BKK4arDsZErmZY5RxMfy1Xx4B+vf1xzA2TTSLhIss4l1vjMIofT0cDXkB6MeA4FNX1o4OwYVwoXJmDUokl3LAHAoazJBPyBgs4ZyCHYXn/vZ/dCNC7TtjmwMDU5a/xjtJ16WCdUB2ewe+1qULuCnnYqqG+P1StD2ia6pLrC0pgqkEu4eewYUhZnsh9cNXqIYKwphDzTeAiVC2AUrNQ5xP/5xTmu4thiME3FrjdQwXX6b2hUslVbup1daYDN+MQIzi3Zj19T/7HKyPKc2xikK76XGuckiKv27bkeEpEJTbYr1Kaq2k+pE+kSGVYdqICcOldgMmIPXG/vGSaWf/cvuijNVmsKULfxdvjAt8hCUmNhxXeKhfqOWKQOHUu9MUHzyl4jRXiiayohXH3rfqDh1oZfZNVH2Tj9OSBwoNGflqz8H2G1pq3P84b6Gezf974kpC8uThvYOqbMB3OG99+bt5vs9Yq+/svBCa6GTZCIRqqieCJx9ZWOU3zfwB3sQNMmwoAAA==
Freq(Hz)	Ampl(A)	Bias(V)	Time(Sec)	Z'(Ohm.cm²)	Z''(Ohm.cm²)	|Z|(Ohm.cm²)	Phase	Range
1.00000E+03	20	3.28453350067139	1.01145E+01	5.10242E-04	1.01126E-03	1.13269E-03	63.2262	2
7.90604E+02	20	3.28451633453369	1.72491E+01	4.53548E-04	8.31018E-04	9.46730E-04	61.3754	2
6.25055E+02	20	3.28451752662659	2.45524E+01	4.10604E-04	6.95711E-04	8.07842E-04	59.4512	2
4.94171E+02	20	3.28448367118835	3.20618E+01	3.76096E-04	5.68895E-04	6.81975E-04	56.5313	2
3.90694E+02	20	3.28443503379822	3.97848E+01	3.47020E-04	4.71806E-04	5.85683E-04	53.665	2
3.08884E+02	20	3.28441214561462	4.78157E+01	3.12173E-04	3.98391E-04	5.06130E-04	51.9184	2
2.44205E+02	20	3.28461337089539	5.84552E+01	2.92554E-04	3.37914E-04	4.46961E-04	49.1152	2
1.93070E+02	20	3.28460454940796	6.69285E+01	2.72691E-04	2.83219E-04	3.93158E-04	46.0849	2
1.52642E+02	20	3.28444314002991	7.59748E+01	2.52948E-04	2.26799E-04	3.39736E-04	41.8802	2
1.20679E+02	20	3.28466725349426	8.45224E+01	2.39935E-04	1.90735E-04	3.06510E-04	38.4828	2
9.54095E+01	20	3.28471064567566	9.03206E+01	2.29327E-04	1.54977E-04	2.76783E-04	34.0505	2
7.54312E+01	20	3.28470945358276	9.63619E+01	2.20790E-04	1.24732E-04	2.53587E-04	29.4636	2
5.96362E+01	20	3.28463435173035	1.02151E+02	2.15259E-04	1.00791E-04	2.37687E-04	25.0904	2
4.71487E+01	20	3.28468632698059	1.08297E+02	2.12278E-04	7.04056E-05	2.23649E-04	18.349	2
3.72759E+01	20	3.28463196754456	1.14668E+02	2.10845E-04	5.76728E-05	2.18591E-04	15.298	2
2.94705E+01	20	3.28465676307678	1.21326E+02	2.09772E-04	3.95818E-05	2.13474E-04	10.6855	2
2.32995E+01	20	3.28467583656311	1.27913E+02	2.11614E-04	2.97662E-05	2.13698E-04	8.00682	2
1.84207E+01	20	3.28468632698059	1.33912E+02	2.11492E-04	2.18726E-05	2.12620E-04	5.90457	2
1.45635E+01	20	3.28466248512268	1.40252E+02	2.14381E-04	1.13104E-05	2.14679E-04	3.02003	2
1.15140E+01	20	3.28467702865601	1.47007E+02	2.17060E-04	4.81233E-06	2.17113E-04	1.27007	2
9.10298E+00	20	3.28470325469971	1.53056E+02	2.18845E-04	1.27692E-06	2.18849E-04	0.334307	2
7.19686E+00	20	3.28469610214233	1.59417E+02	2.20993E-04	-2.72714E-06	2.21009E-04	-0.707019	2
5.68987E+00	20	3.28472447395325	1.66177E+02	2.23139E-04	-5.95794E-06	2.23218E-04	-1.52947	2
4.49843E+00	20	3.28474545478821	1.72254E+02	2.24072E-04	-8.25211E-06	2.24223E-04	-2.10914	2
3.55648E+00	20	3.28475284576416	1.78568E+02	2.27689E-04	-1.20669E-05	2.28008E-04	-3.03368	2
2.81177E+00	20	3.28474998474121	1.85105E+02	2.29381E-04	-1.34749E-05	2.29776E-04	-3.36196	2
2.22300E+00	20	3.2847695350647	1.92052E+02	2.31649E-04	-1.58979E-05	2.32193E-04	-3.92601	2
1.75751E+00	20	3.28474187850952	1.99480E+02	2.33470E-04	-1.81108E-05	2.34172E-04	-4.43567	2
1.38950E+00	20	3.28485798835754	2.07461E+02	2.35997E-04	-2.00119E-05	2.36844E-04	-4.84693	2
1.09854E+00	20	3.28483891487122	2.16240E+02	2.38794E-04	-2.22502E-05	2.39828E-04	-5.3233	2
8.68511E-01	20	3.28477048873901	2.23742E+02	2.42394E-04	-2.41427E-05	2.43593E-04	-5.68797	2
6.86649E-01	20	3.28485250473022	2.31827E+02	2.44939E-04	-2.76622E-05	2.46496E-04	-6.4434	2
5.42867E-01	20	3.28504085540771	2.40719E+02	2.47558E-04	-3.20396E-05	2.49623E-04	-7.37438	2
4.29193E-01	20	3.28521752357483	2.48239E+02	2.51088E-04	-3.74762E-05	2.53870E-04	-8.48901	2
3.39322E-01	20	3.28539609909058	2.56396E+02	2.56076E-04	-4.39293E-05	2.59817E-04	-9.73421	2
2.68270E-01	20	3.28551721572876	2.65441E+02	2.63068E-04	-4.94548E-05	2.67676E-04	-10.6469	2
2.12095E-01	20	3.2855212688446	2.75547E+02	2.70892E-04	-5.54902E-05	2.76517E-04	-11.5765	2
1.67683E-01	20	3.28540229797363	2.86906E+02	2.78739E-04	-6.16305E-05	2.85471E-04	-12.4678	2
1.32571E-01	20	3.28534817695618	2.99853E+02	2.87743E-04	-6.83206E-05	2.95742E-04	-13.3568	2
1.04811E-01	20	3.28516244888306	3.14804E+02	2.97029E-04	-7.58323E-05	3.06557E-04	-14.3218	2
8.28642E-02	20	3.28499054908752	3.32471E+02	3.07251E-04	-8.43505E-05	3.18619E-04	-15.3514	2
6.55128E-02	20	3.28475165367126	3.53338E+02	3.18860E-04	-9.44562E-05	3.32557E-04	-16.5009	2
5.17947E-02	20	3.28442716598511	3.78243E+02	3.31816E-04	-1.06076E-04	3.48359E-04	-17.7281	2
4.09491E-02	20	3.2842481136322	4.08267E+02	3.46262E-04	-1.18878E-04	3.66100E-04	-18.9482	2
3.23746E-02	20	3.28391599655151	4.44780E+02	3.63555E-04	-1.34100E-04	3.87499E-04	-20.2468	2
2.55955E-02	20	3.28363561630249	4.89445E+02	3.82488E-04	-1.50572E-04	4.11058E-04	-21.4878	2
2.02359E-02	20	3.28327655792236	5.44482E+02	4.04790E-04	-1.69244E-04	4.38747E-04	-22.69	2
1.59986E-02	20	3.28287863731384	6.12595E+02	4.30784E-04	-1.89129E-04	4.70473E-04	-23.7031	2
1.26485E-02	20	3.28251242637634	6.97277E+02	4.59604E-04	-2.10897E-04	5.05681E-04	-24.6488	2
1.00000E-02	20	3.28210592269897	8.03585E+02	4.93686E-04	-2.33072E-04	5.45938E-04	-25.2722	2

File: 20degC/#2-D50-1h.txt
CSStudioFile,ID_EISVSFRQG,H4sIAAAAAAAEAH1W3W7qOBC+plLfIdJKXSq1KD9A20i54ECg0YGWJSzdPToScsGF7CY2dZy2HPWp9hH2yXbGTohpdzdX+T6PZ8bzZ3/r2g/WgEhiDZOU+taCijzhzHJazulJnwsxp7m0nriwHhK25q+5b8V3Vj/2HHviOnbHu3Esa9FtdVqO69ktD4DXum65bcd2PdQRv1K6s4aCPheUrfa+1edMCp5aC55KsqGnJ2Cd+u1Lx7l0bbdrWdY8yahvt33X9ts2epFllMnTk/BtNyUiI7kPf/P9jgbRYBlG8SIezn4ZnV2e9aSkrCBpTGVgA47ycEb/oCsZzEVBFREdExpN+JqqDXNB2HIonpe3gWPbR8wYGNTAEgmYVuvDhJFUEXbLdlAjYRu6vE02W6VRw0myNtCYvxqoV0gessAxhJlaVl45ykYqqQCfujWYmGBsAu0cRmMQL8M7pQF/kXdLn5VgaVifStKNgIMgp3YcGEzGMTOlIuFrzeW4YUBTsldyZVRroqODSNn8NVmVfsUJo71sF4E3BvoVAqt8+UJyGtV/Bz7KxyAaDEmaow2oBJLlqgo8PJOgccp39Kvyq7+lqz9LzTqxUMVTnjCZKzig62IlHxJh6ONyRMrI9wshoOIOuFxzPy66R0XjqJo4Lhu35AzK05TBtJExcEfHqYJdswicoFMD1wSeCdom6Jiga4IrBTCHUHSq+hwVTZNxPzHeJ6atCtBkOp+YbnD9gblSzIQwGAOlcfeY0LYNwvtI6IMahDZsEN2PxFXVLfSOQImO/O/98fef3MvBTQcm0KWzXdqO3ZJvspSaErn9f6lyQgWqSiFjVR/EJNulFBtHVONBUyijc35XZI+4Cr8hI48p7b0luqqrwjwQYfSSY1MBd7/aLUhaQOm33OtO+8Zpd7sdFz7lQSz5LnxBhyodaA/jhHMT21L3wIvqoQAHsQoMRP+99OKBJDKmK87WpY530PsvZE2Fb2ABpbA/MMtaZb0bzdS8itD72T1L9xFbVbCsDlShxexaJvwgVLvdVvqjWW1M4OwEj2wFdKgw3pUfsyI9uKA9NpnfEsIf+XOiQ2GwDNkKQ0XBVQN7tRMeULqr+mQXXGnFcNXBmMjVDKucg+mv5eoY0K+3P465QbJJJFxkGedyaxxG8ePpsM8LSC8GHIeiun50EDaMC4Urc1AqsYQb9kDAcJZkQt5gAecM5DAs77/3s5EAveuEbQ4MTF3+Gu8oXZcO1gnV4en/Xpsq5K6Qh60a6vtD1XqfpqkuuZ6gBKYa5BJ+DhsGlOWJ3AdXrWtEENYUYr4JXISqBVBqFup84v+cwnx3MQwx+MYCt3uo4Dq9IyqVXOWmXldnOnAzDjGCc2vW0/fkf7wyojzHJgbpqs+1xikp8rptS46nRFRi/f0qpbma5gP6RIpUhmUnKgCX3gWYjNgT98tLppn1zu2LHlqTxZoihFcRfBf4DklIajys8Fa5UM8Rg8Spc6EvPr8Db6m4EE9kRS2Mu2/VHzzUyuibrPogG6cnDxQeNPLTmuXCGlpr3v44b6Cfzd5540tC8ubivIGpb8J0OG98+7l5v81aq+zvvxCYaDRohEI0VBPBE4+trXKa5v8AykXbQJsKAAA=
Freq(Hz)	Ampl(A)	Bias(V)	Time(Sec)	Z'(Ohm.cm²)	Z''(Ohm.cm²)	|Z|(Ohm.cm²)	Phase	Range
1.00000E+03	20	3.28554940223694	1.01301E+01	4.98739E-04	1.02175E-03	1.13698E-03	63.982	2
7.90604E+02	20	3.28554558753967	1.72590E+01	4.54941E-04	8.33531E-04	9.49602E-04	61.3743	2
6.25055E+02	20	3.28554892539978	2.45563E+01	4.09759E-04	6.87256E-04	8.00139E-04	59.1956	2
4.94171E+02	20	3.28550839424133	3.20497E+01	3.71195E-04	5.74976E-04	6.84385E-04	57.1544	2
3.90694E+02	20	3.28561186790466	3.97860E+01	3.37525E-04	4.75212E-04	5.82881E-04	54.6152	2
3.08884E+02	20	3.28573679924011	4.78236E+01	3.09562E-04	3.90707E-04	4.98478E-04	51.6097	2
2.44205E+02	20	3.28574013710022	5.84496E+01	2.91983E-04	3.37287E-04	4.46113E-04	49.1179	2
1.93070E+02	20	3.28533363342285	6.69164E+01	2.71718E-04	2.81694E-04	3.91385E-04	46.0327	2
1.52642E+02	20	3.28572773933411	7.59663E+01	2.52286E-04	2.25277E-04	3.38228E-04	41.763	2
1.20679E+02	20	3.28560972213745	8.45126E+01	2.38863E-04	1.89687E-04	3.05019E-04	38.454	2
9.54095E+01	20	3.28571248054504	9.03078E+01	2.28312E-04	1.54246E-04	2.75533E-04	34.0426	2
7.54312E+01	20	3.28572010993958	9.63478E+01	2.22129E-04	1.22396E-04	2.53618E-04	28.8552	2
5.96362E+01	20	3.28564810752869	1.02131E+02	2.15592E-04	9.96096E-05	2.37491E-04	24.7983	2
4.71487E+01	20	3.28569006919861	1.08262E+02	2.09877E-04	7.04663E-05	2.21391E-04	18.5595	2
3.72759E+01	20	3.28566002845764	1.14638E+02	2.09775E-04	5.75510E-05	2.17526E-04	15.3414	2
2.94705E+01	20	3.28566098213196	1.21287E+02	2.10693E-04	3.85228E-05	2.14186E-04	10.3614	2
2.32995E+01	20	3.28566384315491	1.27872E+02	2.10643E-04	3.04013E-05	2.12825E-04	8.2126	2
1.84207E+01	20	3.2856764793396	1.33866E+02	2.12828E-04	2.09428E-05	2.13856E-04	5.61993	2
1.45635E+01	20	3.28567695617676	1.40210E+02	2.14312E-04	1.15875E-05	2.14625E-04	3.09487	2
1.15140E+01	20	3.28569459915161	1.46954E+02	2.17390E-04	4.19313E-06	2.17430E-04	1.10501	2
9.10298E+00	20	3.28571724891663	1.53007E+02	2.18924E-04	2.60273E-06	2.18940E-04	0.681142	2
7.19686E+00	20	3.2856867313385	1.59365E+02	2.20239E-04	-2.24437E-06	2.20250E-04	-0.583858	2
5.68987E+00	20	3.28575158119202	1.66136E+02	2.22759E-04	-5.45211E-06	2.22826E-04	-1.40206	2
4.49843E+00	20	3.28568911552429	1.72194E+02	2.25374E-04	-8.26959E-06	2.25525E-04	-2.1014	2
3.55648E+00	20	3.28575897216797	1.78499E+02	2.27643E-04	-1.11132E-05	2.27914E-04	-2.79488	2
2.81177E+00	20	3.28574895858765	1.85047E+02	2.28059E-04	-1.24136E-05	2.28397E-04	-3.11561	2
2.22300E+00	20	3.28578424453735	1.91985E+02	2.30655E-04	-1.52757E-05	2.31160E-04	-3.78902	2
1.75751E+00	20	3.28577971458435	1.99410E+02	2.33166E-04	-1.79057E-05	2.33853E-04	-4.39134	2
1.38950E+00	20	3.28584599494934	2.07419E+02	2.36049E-04	-1.98350E-05	2.36880E-04	-4.80324	2
1.09854E+00	20	3.2858452796936	2.16214E+02	2.38004E-04	-2.14802E-05	2.38971E-04	-5.15706	2
8.68511E-01	20	3.28581976890564	2.23700E+02	2.40922E-04	-2.41924E-05	2.42133E-04	-5.73418	2
6.86649E-01	20	3.28585457801819	2.31785E+02	2.43455E-04	-2.73217E-05	2.44984E-04	-6.40321	2
5.42867E-01	20	3.28605079650879	2.40674E+02	2.46430E-04	-3.16290E-05	2.48452E-04	-7.31385	2
4.29193E-01	20	3.28621029853821	2.48194E+02	2.50522E-04	-3.64611E-05	2.53162E-04	-8.28072	2
3.39322E-01	20	3.28639435768127	2.56339E+02	2.55000E-04	-4.25003E-05	2.58517E-04	-9.46239	2
2.68270E-01	20	3.28647685050964	2.65362E+02	2.62209E-04	-4.82672E-05	2.66614E-04	-10.4302	2
2.12095E-01	20	3.28647303581238	2.75489E+02	2.69034E-04	-5.40543E-05	2.74410E-04	-11.3606	2
1.67683E-01	20	3.2864408493042	2.86856E+02	2.77894E-04	-6.02785E-05	2.84356E-04	-12.2385	2
1.32571E-01	20	3.28627681732178	2.99803E+02	2.86155E-04	-6.66582E-05	2.93816E-04	-13.1129	2
1.04811E-01	20	3.28613901138306	3.14746E+02	2.95391E-04	-7.39289E-05	3.04502E-04	-14.051	2
8.28642E-02	20	3.28593850135803	3.32412E+02	3.05682E-04	-8.24023E-05	3.16594E-04	-15.0865	2
6.55128E-02	20	3.28571677207947	3.53278E+02	3.16802E-04	-9.19613E-05	3.29879E-04	-16.1869	2
5.17947E-02	20	3.28549075126648	3.78191E+02	3.29464E-04	-1.03350E-04	3.45294E-04	-17.4162	2
4.09491E-02	20	3.28523802757263	4.08214E+02	3.44113E-04	-1.15823E-04	3.63083E-04	-18.6025	2
3.23746E-02	20	3.28494954109192	4.44722E+02	3.60306E-04	-1.30231E-04	3.83119E-04	-19.8722	2
2.55955E-02	20	3.28463983535767	4.89393E+02	3.79214E-04	-1.46023E-04	4.06357E-04	-21.06	2
2.02359E-02	20	3.28427743911743	5.44427E+02	4.00779E-04	-1.63752E-04	4.32942E-04	-22.2242	2
1.59986E-02	20	3.28394341468811	6.12545E+02	4.25870E-04	-1.83080E-04	4.63555E-04	-23.2627	2
1.26485E-02	20	3.28355264663696	6.97219E+02	4.54195E-04	-2.03431E-04	4.97672E-04	-24.1273	2
1.00000E-02	20	3.28312492370605	8.03525E+02	4.87395E-04	-2.25270E-04	5.36936E-04	-24.806	2
