Repository: CccLeo/Dataset-for-SOC-Estimation-for-Large-Format-LFP-Batteries

# Dataset-for-SOC-Estimation-for-Large-Format-LFP-Batteries
Dataset for paper: SOC Estimation for Large-Format LFP Batteries Using EIS-DRT-Based Periodic Correction and Slope-Adaptive EKF Tracking

## 包结构说明
```
battery_analysis/           # core package
├── __init__.py            # 包入口，导出所有公共接口
├── eis/                   # EIS分析模块
│   ├── reader.py          # EIS数据读取与预处理
│   ├── models.py          # EIS等效电路模型与拟合算法
│   └── plotting.py        # EIS可视化（Nyquist图、Bode图等）
├── drt/                   # DRT分析模块
│   ├── core.py            # DRT核心计算与优化拟合
│   └── plotting.py        # DRT可视化（2D/3D绘图）
├── cycle/                 # 循环数据分析模块
│   └── analyzer.py        # 电池循环数据解析与dQ/dV分析

File: 20degC/#2-D85-1h.txt
CSStudioFile,ID_EISVSFRQG,H4sIAAAAAAAEAH1W3W7iOBS+plLfIdJKXSq1KD8EOpFywUCgaKBlCUt3RyMhD7iQ3cSmjtOWUZ9qH2GfbM+xE2La3c1Vvs/H5xyfP/trx36wBkQSa5ikNLCWVOQJZ5bTcs7P+lyIBc2l9ciF9ZCwDX/JAyu+s/qx59hT17F975NjWctOy285rme3PABe66blth3b9VBH/ELp3hoK+lRQtj4EVp8zKXhqLXkqyZaen4F1GrSvHfvatd2OZVmLJKOB0w18N3CUF1lGmTw/i173MyIykgfwtzjsaTgerKJxvIyH819GF9cXPSkpK0gaUxnagMd5NKd/0LUMF6KgihifEhpN+YaqDQtB2Goonla3oWPbJ8wEGNTAEgmYVuvDhJFUEXbLdlAjYVu6uk22O6VRw2myMdCEvxioV0gesdAxhJlaVl45ykYqqQCfOjWYmmBiAu0cRmMQr6I7pQF/kXdLn5VgaVifStKtgIMgp3YcGUzGKTOjIuEbzeW4YUBTclByZVRrwtdBpGzxkqxLv+KE0V62H4M3BvoVAqt8+UxyOq7/jvw4n4BoOCRpjjagEkiWqyrw8EyCxinf0y/Kr/6Orv8sNevEQhXPeMJkruCAboq1fEiEoY/LESkj3y+EgIo74nLNfb/onhSNo2ritGzckjMoT1MG00bGwL6OUwU7ZhE4oV8D1wSeCdom8E3QMUFXAcwhFJ2qPkdF02TcD4z3gWmrAjQZ/wPTCW/eMV3FTAmDMVAad08JbdsgvPeEPqhBaMMG0XlPdKtuoXcESnQUfOtPvv3kXg8++TCBrp3dyra9lnyVpdSMyN3/S5UTKlRVChmr+iAm2T6l2DiiGg+aQhmd87si+46r8Bsx8j2lvddEV3VVmEciGj/n2FTA3a/3S5IWUPotz/V9z+m6juP4ju7JWPJ99IwOVTrQHsYJ5ya2pe6BZ9VDIQ5iFRiI/lvpxQNJZEzXnG1KHW+g91/ImopewQJKYX9glrXKejeaqXkVobeLe5YexmxdwbI6UIUWs2uZ6J1Q7XZb6R/Pa2MCZyd4ZCugQ4XxrvyYF+nRBe2xyfyWEP6dPyU6FAbLkK0wVBRcNbBXO+EBpbuqT/ZhVyuGqw7GRK5mWOUcTH8tV8eAfrn9ccoNkm0i4SLLOJc74zCKn8yGfV5AejHgOBTV9aODsGVcKFyZg1KJJdywRwKGsyRT8goLOGcgh1F5/71djATo3SRse2Rg6vKXeE/ppnSwTqgOT//32lQh94U8btVQ3x+q1vs0TXXJ9QQlMNUgl/Bz3DCgLE/kIey2bhBBWFOI+TZ0EaoWQKl5pPOJ/wsK893FMMTgGwvdzrGC6/SOqFRylZt6XZ3pyM05xAjOrVlP35P/8coY5zk2MUhXfa41zkiR121bcjwlohLrH9YpzdU0H9BHUqQyKjtRAbj0rsDkmD3yoLxkmlnv0r7qoTVZbCjCwMXb4wrfIQlJjYcV3ipX6jlikDh1rvTFF/g2vMYK8UjW1MK4B1b9wTOrjL7Jqg+ycX72QOFBIz+sWS6sobXm7Y/LBvrZ7F02Pickby4vG5j6JkyHy8bXn5v3u6y1zv7+C4GJRoNGJERDNRE88djGKqdp/g+YQV58mwoAAA==
Freq(Hz)	Ampl(A)	Bias(V)	Time(Sec)	Z'(Ohm.cm²)	Z''(Ohm.cm²)	|Z|(Ohm.cm²)	Phase	Range
1.00000E+03	20	3.3256311416626	1.01180E+01	5.14539E-04	1.01420E-03	1.13726E-03	63.0998	2
7.90604E+02	20	3.32568335533142	1.72410E+01	4.54489E-04	8.45871E-04	9.60239E-04	61.7508	2
6.25055E+02	20	3.32564234733582	2.45431E+01	4.11868E-04	6.98667E-04	8.11030E-04	59.4804	2
4.94171E+02	20	3.32568001747131	3.20396E+01	3.75408E-04	5.77149E-04	6.88500E-04	56.9579	2
3.90694E+02	20	3.32562065124512	3.97708E+01	3.49444E-04	4.77302E-04	5.91547E-04	53.7913	2
3.08884E+02	20	3.32574224472046	4.77931E+01	3.16051E-04	3.95583E-04	5.06334E-04	51.3769	2
2.44205E+02	20	3.32575964927673	5.84282E+01	2.96771E-04	3.40437E-04	4.51631E-04	48.9201	2
1.93070E+02	20	3.32577848434448	6.68925E+01	2.76346E-04	2.85557E-04	3.97379E-04	45.9391	2
1.52642E+02	20	3.32570195198059	7.59335E+01	2.56788E-04	2.29086E-04	3.44123E-04	41.7369	2
1.20679E+02	20	3.32560729980469	8.44892E+01	2.43743E-04	1.94287E-04	3.11702E-04	38.5583	2
9.54095E+01	20	3.32568669319153	9.02868E+01	2.32911E-04	1.59558E-04	2.82323E-04	34.4136	2
7.54312E+01	20	3.32568120956421	9.63292E+01	2.21626E-04	1.28987E-04	2.56429E-04	30.1995	2
5.96362E+01	20	3.32567381858826	1.02115E+02	2.15576E-04	1.05342E-04	2.39937E-04	26.0425	2
4.71487E+01	20	3.32567358016968	1.08246E+02	2.12261E-04	7.53672E-05	2.25244E-04	19.5484	2
3.72759E+01	20	3.32568287849426	1.14621E+02	2.09413E-04	6.20524E-05	2.18413E-04	16.5054	2
2.94705E+01	20	3.32567381858826	1.21268E+02	2.08269E-04	4.34950E-05	2.12762E-04	11.7962	2
2.32995E+01	20	3.32569408416748	1.27854E+02	2.09286E-04	3.42162E-05	2.12064E-04	9.28516	2
1.84207E+01	20	3.32572960853577	1.33859E+02	2.09733E-04	2.42137E-05	2.11126E-04	6.58564	2
1.45635E+01	20	3.32572150230408	1.40213E+02	2.11876E-04	1.50316E-05	2.12409E-04	4.05807	2
1.15140E+01	20	3.32569599151611	1.46955E+02	2.12640E-04	7.55731E-06	2.12774E-04	2.03546	2
9.10298E+00	20	3.32572245597839	1.53013E+02	2.13426E-04	5.27067E-06	2.13491E-04	1.41466	2
7.19686E+00	20	3.32569336891174	1.59379E+02	2.15890E-04	5.85387E-07	2.15891E-04	0.155357	2
5.68987E+00	20	3.32571983337402	1.66134E+02	2.16155E-04	-2.13382E-06	2.16165E-04	-0.565589	2
4.49843E+00	20	3.32574248313904	1.72202E+02	2.19609E-04	-4.74278E-06	2.19660E-04	-1.23719	2
3.55648E+00	20	3.32575798034668	1.78501E+02	2.21536E-04	-6.73398E-06	2.21638E-04	-1.74107	2
2.81177E+00	20	3.32572317123413	1.85044E+02	2.21580E-04	-8.82932E-06	2.21756E-04	-2.28187	2
2.22300E+00	20	3.32576465606689	1.91990E+02	2.24345E-04	-1.15610E-05	2.24643E-04	-2.94996	2
1.75751E+00	20	3.32576322555542	1.99417E+02	2.25675E-04	-1.34291E-05	2.26074E-04	-3.40545	2
1.38950E+00	20	3.32582831382751	2.07401E+02	2.27535E-04	-1.57411E-05	2.28079E-04	-3.95746	2
1.09854E+00	20	3.32588195800781	2.16185E+02	2.31418E-04	-1.73957E-05	2.32071E-04	-4.29885	2
8.68511E-01	20	3.32578349113464	2.23686E+02	2.31865E-04	-2.01694E-05	2.32741E-04	-4.97151	2
6.86649E-01	20	3.32583737373352	2.31771E+02	2.34358E-04	-2.25562E-05	2.35441E-04	-5.4976	2
5.42867E-01	20	3.32599854469299	2.40655E+02	2.37181E-04	-2.59680E-05	2.38599E-04	-6.24818	2
4.29193E-01	20	3.32615661621094	2.48185E+02	2.39780E-04	-3.08448E-05	2.41755E-04	-7.33016	2
3.39322E-01	20	3.32628178596497	2.56350E+02	2.44546E-04	-3.51759E-05	2.47063E-04	-8.18539	2
2.68270E-01	20	3.3263521194458	2.65370E+02	2.50028E-04	-4.01677E-05	2.53234E-04	-9.12672	2
2.12095E-01	20	3.32637238502502	2.75475E+02	2.55970E-04	-4.53096E-05	2.59949E-04	-10.038	2
1.67683E-01	20	3.32627582550049	2.86843E+02	2.62643E-04	-5.05715E-05	2.67467E-04	-10.8988	2
1.32571E-01	20	3.32618689537048	2.99791E+02	2.69685E-04	-5.62269E-05	2.75484E-04	-11.777	2
1.04811E-01	20	3.32606935501099	3.14743E+02	2.77614E-04	-6.25961E-05	2.84583E-04	-12.7065	2
8.28642E-02	20	3.32591032981873	3.32412E+02	2.85913E-04	-6.98297E-05	2.94317E-04	-13.7249	2
6.55128E-02	20	3.32568264007568	3.53278E+02	2.95576E-04	-7.82052E-05	3.05747E-04	-14.8201	2
5.17947E-02	20	3.32552433013916	3.78185E+02	3.06599E-04	-8.78510E-05	3.18936E-04	-15.9888	2
4.09491E-02	20	3.32532405853271	4.08210E+02	3.18846E-04	-9.88792E-05	3.33826E-04	-17.2295	2
3.23746E-02	20	3.32506418228149	4.44721E+02	3.32989E-04	-1.10929E-04	3.50980E-04	-18.4246	2
2.55955E-02	20	3.32477593421936	4.89391E+02	3.49269E-04	-1.24305E-04	3.70729E-04	-19.5907	2
2.02359E-02	20	3.3245313167572	5.44426E+02	3.68249E-04	-1.39496E-04	3.93785E-04	-20.7471	2
1.59986E-02	20	3.32420063018799	6.12541E+02	3.90054E-04	-1.55539E-04	4.19922E-04	-21.7403	2
1.26485E-02	20	3.3238959312439	6.97218E+02	4.14536E-04	-1.72210E-04	4.48883E-04	-22.5594	2
1.00000E-02	20	3.32352161407471	8.03536E+02	4.44219E-04	-1.89591E-04	4.82985E-04	-23.1126	2

File: 20degC/#2-D90-1h.txt
CSStudioFile,ID_EISVSFRQG,H4sIAAAAAAAEAH1W227jNhB9doD8g4ACqQMkhkTZciJAD15bToy1kzRyk3axgMHYjK1WIh2KymWRr+on9Ms6Q0oWnbTVk87hcGY4N/Jb4N47I6qoM04zFjp3TBap4I7X8Q4PhkLKOSuU8yikc5/ylXgpQie5coaJ77kz4rk9/9xznLug0+t4xHc7PgC/c9YhXc8lPupIXhjbOmPJnkrGl2+hMxRcSZE5dyJTdM0OD8A6C7unnntKXBI4jjNPcxZ6QUhISLroRZ4zrg4P4tftDZU5LUL4m79tWTQZLeJJcpeMb3+5ODo9GijFeEmzhKnIBTwp4lv2B1uqaC5LponJPmHQTKyY3jCXlC/G8mlxGXmuu8dMgUENPFWAWb0+TjnNNOF2XA81Ur5mi8t0vdEaDZylKwtNxYuFBqUSMY88S5jrZe2Vp21kiknwKWjAzAZTGxjnMBqjZBFfaQ34izypfNaClWFzKsXWEg6CnN6xYzAZ+8wNk6lYGa7ADSOW0TctV0W1IXomiIzPX9Jl5VeScjbItxPwxkK/QmC1L19owSbN346fFFMQjcY0K9AGVALNC10FPp5JsiQTW/ZV+zXcsOWflWaTWKjiG5FyVWg4Yqtyqe5TaekT6oJWkR+WUkLF7XC1Rj4ukr2i8XRN7JcNqTiL8g1lMV1kLNwzcaphYBeBF/UaQGzg26Brg54NAhv0NcAcQtHp6vN0NG2GfGL8T0xXF6DN9D4xQXT2gelrZkY5jIHKONknjG2L8D8S5qAWYQxbRPCR6Nfdwq4olOhF+H04/f4TOR2d92ACnXqbheuSjnpVldQNVZv/l6omVKSrFDJW90FC823GsHFkPR4MhTIm51dl/oCr8Btz+pCxwWtqqrouzB0RT54LbCrgrpfbO5qVUPodn/QCEgSe13fPe+fag0SJbfyMDtU60B7GCecmtqXpgWfdQxEOYh0YiP575cU9TVXCloKvKh3voPdfyIaKX8ECSmF/YJaNymY3mml4HaH3o2uevU34soZVdaAKI+Y2MvEHocbtrtY/uW2MSZyd4JGrgQkVxrv247bMdi4Yj23mt5SKB/GUmlBYLEe2xlBRcNXAXuOED5TpqiHdRn2jGK46GBOFnmG1czD9jVwTA/b18sc+N0rXqYKLLBdCbazDaH56Mx6KEtKLAcehqK8fE4Q1F1Lj2hyUSqLght0RMJwVndFXWMA5AzmMq/vv/ehCgt5Vytc7BqaueEm2jK0qB5uEmvAMf29MlWpbqt1WA839oWt9yLLMlNxAMgpTDXIJP7sNI8aLVL1F/c4ZIghrBjFfRwShbgGUuo1NPvF/zmC+EwxDAr7xiAS7Cm7Se8GUlqvdNOv6TDvuVkCM4NyG9c09+R+vjElRYBODdN3nRuMNLYumbStOZFTWYsO3ZcYKPc1H7JGWmYqrTtQALr0TMDnhjyKsLpl2Pjh2TwZoTZUrhjAkeHuc4DskpZn1sMJb5UQ/RywSp86JufjCnguvsVI+0iVzMO6h03zwUKuib7P6g2wcHtwzeNCoT2sOgTW01r78cdxCP9uD49aXlBbtu+MWpr4N0+G49e3n9vUm7yzzv/9CYKOLUSuWsqWbCJ54fOVU07T4B+s8AyibCgAA
Freq(Hz)	Ampl(A)	Bias(V)	Time(Sec)	Z'(Ohm.cm²)	Z''(Ohm.cm²)	|Z|(Ohm.cm²)	Phase	Range
1.00000E+03	20	3.32568979263306	1.01167E+01	5.10320E-04	1.01417E-03	1.13533E-03	63.2889	2
7.90604E+02	20	3.32570457458496	1.72429E+01	4.62308E-04	8.40619E-04	9.59359E-04	61.1909	2
6.25055E+02	20	3.32578563690186	2.45367E+01	4.19230E-04	7.00732E-04	8.16566E-04	59.109	2
4.94171E+02	20	3.32574248313904	3.20462E+01	3.74860E-04	5.76972E-04	6.88053E-04	56.9881	2
3.90694E+02	20	3.32565665245056	3.97753E+01	3.53075E-04	4.71625E-04	5.89145E-04	53.1802	2
3.08884E+02	20	3.32572841644287	4.78017E+01	3.12809E-04	4.01382E-04	5.08878E-04	52.0697	2
2.44205E+02	20	3.32580900192261	5.84498E+01	2.98903E-04	3.40558E-04	4.53125E-04	48.727	2
1.93070E+02	20	3.32606816291809	6.69178E+01	2.78627E-04	2.85205E-04	3.98717E-04	45.6684	2
1.52642E+02	20	3.32585787773132	7.59732E+01	2.59435E-04	2.29665E-04	3.46486E-04	41.5169	2
1.20679E+02	20	3.32580280303955	8.45184E+01	2.44872E-04	1.94823E-04	3.12919E-04	38.5062	2
9.54095E+01	20	3.32592225074768	9.03170E+01	2.34344E-04	1.59067E-04	2.83230E-04	34.1677	2
7.54312E+01	20	3.32584500312805	9.63550E+01	2.24876E-04	1.30296E-04	2.59897E-04	30.0886	2
5.96362E+01	20	3.32583713531494	1.02148E+02	2.17567E-04	1.05710E-04	2.41888E-04	25.9139	2
4.71487E+01	20	3.32583260536194	1.08275E+02	2.12464E-04	7.61549E-05	2.25700E-04	19.7195	2
3.72759E+01	20	3.32586240768433	1.14650E+02	2.11607E-04	6.25411E-05	2.20656E-04	16.4652	2
2.94705E+01	20	3.32579731941223	1.21298E+02	2.09295E-04	4.37612E-05	2.13821E-04	11.8098	2
2.32995E+01	20	3.32581520080566	1.27879E+02	2.10348E-04	3.41267E-05	2.13099E-04	9.21533	2
1.84207E+01	20	3.32579040527344	1.33878E+02	2.10904E-04	2.52217E-05	2.12407E-04	6.81953	2
1.45635E+01	20	3.32578682899475	1.40225E+02	2.12735E-04	1.60567E-05	2.13340E-04	4.31637	2
1.15140E+01	20	3.32587003707886	1.46965E+02	2.12816E-04	9.08804E-06	2.13010E-04	2.44525	2
9.10298E+00	20	3.32584595680237	1.53032E+02	2.14089E-04	6.48454E-06	2.14187E-04	1.7349	2
7.19686E+00	20	3.32580256462097	1.59395E+02	2.14403E-04	1.71427E-06	2.14410E-04	0.458101	2
5.68987E+00	20	3.32578182220459	1.66167E+02	2.16814E-04	-1.72634E-06	2.16821E-04	-0.456196	2
4.49843E+00	20	3.32586669921875	1.72228E+02	2.19233E-04	-4.61579E-06	2.19282E-04	-1.20614	2
3.55648E+00	20	3.32587122917175	1.78531E+02	2.19777E-04	-7.65817E-06	2.19910E-04	-1.99568	2
2.81177E+00	20	3.32583045959473	1.85076E+02	2.22038E-04	-8.94564E-06	2.22219E-04	-2.30712	2
2.22300E+00	20	3.32589292526245	1.92021E+02	2.23201E-04	-9.47943E-06	2.23402E-04	-2.43191	2
1.75751E+00	20	3.32586050033569	1.99451E+02	2.25334E-04	-1.23796E-05	2.25674E-04	-3.14459	2
1.38950E+00	20	3.32594609260559	2.07443E+02	2.27768E-04	-1.38425E-05	2.28188E-04	-3.47785	2
1.09854E+00	20	3.32594442367554	2.16225E+02	2.29539E-04	-1.57071E-05	2.30076E-04	-3.91459	2
8.68511E-01	20	3.3258113861084	2.23714E+02	2.31286E-04	-1.93592E-05	2.32095E-04	-4.78465	2
6.86649E-01	20	3.32581901550293	2.31793E+02	2.33204E-04	-2.02478E-05	2.34082E-04	-4.96223	2
5.42867E-01	20	3.32604551315308	2.40682E+02	2.34914E-04	-2.40287E-05	2.36140E-04	-5.84031	2
4.29193E-01	20	3.32613706588745	2.48205E+02	2.37844E-04	-2.94113E-05	2.39656E-04	-7.04929	2
3.39322E-01	20	3.32631206512451	2.56353E+02	2.41722E-04	-3.28496E-05	2.43944E-04	-7.73899	2
2.68270E-01	20	3.32643961906433	2.65370E+02	2.47335E-04	-3.78998E-05	2.50222E-04	-8.71181	2
2.12095E-01	20	3.32634401321411	2.75476E+02	2.53061E-04	-4.26938E-05	2.56637E-04	-9.57616	2
1.67683E-01	20	3.3262996673584	2.86845E+02	2.59301E-04	-4.78661E-05	2.63682E-04	-10.4589	2
1.32571E-01	20	3.3262038230896	2.99804E+02	2.66060E-04	-5.32632E-05	2.71339E-04	-11.3205	2
1.04811E-01	20	3.32604765892029	3.14751E+02	2.73297E-04	-5.93574E-05	2.79668E-04	-12.2538	2
8.28642E-02	20	3.3259289264679	3.32467E+02	2.81200E-04	-6.66067E-05	2.88980E-04	-13.3258	2
6.55128E-02	20	3.32575464248657	3.53332E+02	2.90435E-04	-7.45009E-05	2.99838E-04	-14.387	2
5.17947E-02	20	3.32548213005066	3.78237E+02	3.00551E-04	-8.37988E-05	3.12014E-04	-15.5794	2
4.09491E-02	20	3.3252592086792	4.08265E+02	3.12582E-04	-9.44214E-05	3.26532E-04	-16.808	2
3.23746E-02	20	3.32507658004761	4.44780E+02	3.25980E-04	-1.05964E-04	3.42770E-04	-18.0074	2
2.55955E-02	20	3.32483458518982	4.89500E+02	3.41660E-04	-1.19256E-04	3.61875E-04	-19.2415	2
2.02359E-02	20	3.32448506355286	5.44528E+02	3.59966E-04	-1.33346E-04	3.83871E-04	-20.3267	2
1.59986E-02	20	3.32419896125793	6.12646E+02	3.80506E-04	-1.49212E-04	4.08717E-04	-21.4121	2
1.26485E-02	20	3.32390999794006	6.97324E+02	4.04575E-04	-1.65815E-04	4.37236E-04	-22.2863	2
1.00000E-02	20	3.32359933853149	8.03633E+02	4.32683E-04	-1.82449E-04	4.69577E-04	-22.8637	2
