Repository: CccLeo/Dataset-for-SOC-Estimation-for-Large-Format-LFP-Batteries

# Dataset-for-SOC-Estimation-for-Large-Format-LFP-Batteries
Dataset for paper: SOC Estimation for Large-Format LFP Batteries Using EIS-DRT-Based Periodic Correction and Slope-Adaptive EKF Tracking

## 包结构说明
```
battery_analysis/           # core package
├── __init__.py            # 包入口，导出所有公共接口
├── eis/                   # EIS分析模块
│   ├── reader.py          # EIS数据读取与预处理
│   ├── models.py          # EIS等效电路模型与拟合算法
│   └── plotting.py        # EIS可视化（Nyquist图、Bode图等）
├── drt/                   # DRT分析模块
│   ├── core.py            # DRT核心计算与优化拟合
│   └── plotting.py        # DRT可视化（2D/3D绘图）
├── cycle/                 # 循环数据分析模块
│   └── analyzer.py        # 电池循环数据解析与dQ/dV分析
└── utils/                 # 工具函数模块
    ├── io.py              # 文件读写与元数据解析
    └── fitting.py         # 拟合算法工具（双指数拟合等）

apps/                       # 应用脚本目录（可直接运行）
├── eis_analysis/          # EIS相关应用
│   ├── eis_batch_fit.py   # 批量EIS拟合工具
│   ├── eis_universal_fit.py  # 通用EIS拟合工具
│   ├── eis_visualization.py  # EIS可视化套件
│   └── soc_eis_3d_visualization.py  # SOC-EIS三维绘图
├── drt_analysis/          # DRT相关应用
│   ├── drt_analysis_cli.py  # DRT分析命令行工具
│   ├── drt_comparison_plot.py  # DRT对比绘图
│   ├── drt_3d_plot.py     # DRT三维可视化
│   └── eis_drt_integration.py  # EIS与DRT数据集成导出
└── cycle_analysis/        # 循环数据分析应用
    └── dqv_analysis_mit.py  # MIT数据集dQ/dV分析

20degC/                    # EIS data in different Temperature
...
```

### Common script examples
1. **EIS fit**：`apps/eis_analysis/eis_batch_fit.py`
  -Batch-process EIS data files
  -Automatically fit the equivalent circuit model
  -Output the fitted parameters and comparison plots

2. **DRT analysis - Fig.5**：`apps/drt_analysis/drt_analysis_cli.py`
  -Compute the distribution of relaxation times (DRT) from the EIS data
  -Output the gamma curve and peak information

3. **3D SOC-EIS plot as Fig.6**：`apps/eis_analysis/soc_eis_3d_visualization.py`

## Warning
1. All scripts use hard-coded absolute data paths by default. Please update these paths to match your local environment before running the code.
2. This repository currently provides basic EIS test results collected at multiple temperatures, along with the corresponding plotting scripts. Additional data will be added after the related paper is formally published.

File: 20degC/#2-D95-1h.txt
CSStudioFile,ID_EISVSFRQG,H4sIAAAAAAAEAH1W3W7qOBC+plLfIdJKXSq1KD8E2ki54EBo0YGWJSzdPToScsGF7CY2dZy2HPWp9hH2yXbGTohpdzdX+T6PZ8bzZ3/r2A/WgEhiDZOUBtaCijzhzHJazulJnwsxp7m0nriwHhK25q95YMV3Vj/2HHviOrbvXTuWtei0/JbjenbLA+C1rlpu27FdD3XEr5TurKGgzwVlq31g9TmTgqfWgqeSbOjpCVinQfvSsS9d2+1YljVPMho47cB3A6+DXmQZZfL0JHrbTYnISB7A33y/o+FosIxG8SIezn65Obs860lJWUHSmMrQBjzKoxn9g65kOBcFVcTomNBowtdUbZgLwpZD8by8DR3bPmLGwKAGlkjAtFofJoykirBbtoMaCdvQ5W2y2SqNGk6StYHG/NVAvULyiIWOIczUsvLKUTZSSQX41KnBxARjE2jnMBqDeBndKQ34i7xb+qwES8P6VJJuBBwEObXjwGAyjpkpFQlfay7HDQOakr2SK6NaE74OImXz12RV+hUnjPay3Qi8MdCvEFjlyxeS01H9d+BH+RhEwyFJc7QBlUCyXFWBh2cSNE75jn5VfvW3dPVnqVknFqp4yhMmcwUHdF2s5EMiDH1c3pAy8v1CCKi4Ay7X3I+L7lHROKomjsvGLTmD8jRlMG1kDOzrOFWwYxaBE/o1cE3gmaBtAt8EHRN0FcAcQtGp6nNUNE3G/cR4n5i2KkCT8T8xnfDqA9NVzIQwGAOlcfeY0LYNwvtI6IMahDZsEJ2PRLfqFnpHoERvgu/98fef3MvBtQ8T6NLZLm3back3WUpNidz+v1Q5oUJVpZCxqg9iku1Sio0jqvGgKZTROb8rskdchd+IkceU9t4SXdVVYR6IaPSSY1MBd7/aLUhaQOm3PNf3r32ve3XV9bue8iCWfBe9oEOVDrSHccK5iW2pe+BF9VCIg1gFBqL/XnrxQBIZ0xVn61LHO+j9F7KmojewgFLYH5hlrbLejWZqXkXo/eyepfsRW1WwrA5UocXsWib6IFS73Vb6R7PamMDZCR7ZCuhQYbwrP2ZFenBBe2wyvyWEP/LnRIfCYBmyFYaKgqsG9monPKB0V/XJLuxqxXDVwZjI1QyrnIPpr+XqGNCvtz+OuUGySSRcZBnncmscRvHj6bDPC0gvBhyHorp+dBA2jAuFK3NQKrGEG/ZAwHCWZELeYAHnDOQwKu+/97MbAXrXCdscGJi6/DXeUbouHawTqsPT/702VchdIQ9bNdT3h6r1Pk1TXXI9QQlMNcgl/Bw2DCjLE7kPu60rRBDWFGK+CV2EqgVQahbpfOL/nMJ8dzEMMfjGQrdzqOA6vTdUKrnKTb2uznTgZhxiBOfWrKfvyf94ZYzyHJsYpKs+1xqnpMjrti05nhJRifX3q5TmapoP6BMpUhmVnagAXHoXYHLEnnhQXjLNrHduX/TQmizWFGHg4u1xge+QhKTGwwpvlQv1HDFInDoX+uILfBteY4V4IitqYdwDq/7goVZG32TVB9k4PXmg8KCRn9YsF9bQWvP2x3kD/Wz2zhtfEpI3F+cNTH0TpsN549vPzftt1lplf/+FwEQ3g0YkREM1ETzx2Noqp2n+D2phAZubCgAA
Freq(Hz)	Ampl(A)	Bias(V)	Time(Sec)	Z'(Ohm.cm²)	Z''(Ohm.cm²)	|Z|(Ohm.cm²)	Phase	Range
1.00000E+03	20	3.32562375068665	1.01189E+01	5.15000E-04	1.01565E-03	1.13876E-03	63.1121	2
7.90604E+02	20	3.32559394836426	1.72592E+01	4.64664E-04	8.37663E-04	9.57911E-04	60.9822	2
6.25055E+02	20	3.32556700706482	2.45685E+01	4.14205E-04	6.91834E-04	8.06349E-04	59.0908	2
4.94171E+02	20	3.32558107376099	3.20522E+01	3.79361E-04	5.72546E-04	6.86822E-04	56.4721	2
3.90694E+02	20	3.32565069198608	3.97807E+01	3.45601E-04	4.81246E-04	5.92484E-04	54.3164	2
3.08884E+02	20	3.32555913925171	4.78190E+01	3.20331E-04	4.01165E-04	5.13366E-04	51.3926	2
2.44205E+02	20	3.32564115524292	5.84657E+01	3.01846E-04	3.39606E-04	4.54360E-04	48.3689	2
1.93070E+02	20	3.32564949989319	6.69399E+01	2.81755E-04	2.85149E-04	4.00869E-04	45.343	2
1.52642E+02	20	3.32548928260803	7.59776E+01	2.61006E-04	2.31436E-04	3.48836E-04	41.5637	2
1.20679E+02	20	3.32575035095215	8.45229E+01	2.48026E-04	1.95645E-04	3.15901E-04	38.2667	2
9.54095E+01	20	3.32569980621338	9.03184E+01	2.35480E-04	1.62671E-04	2.86204E-04	34.637	2
7.54312E+01	20	3.32565522193909	9.63550E+01	2.26331E-04	1.32466E-04	2.62246E-04	30.3393	2
5.96362E+01	20	3.32570004463196	1.02147E+02	2.20689E-04	1.07817E-04	2.45618E-04	26.0377	2
4.71487E+01	20	3.32567381858826	1.08281E+02	2.13339E-04	7.76087E-05	2.27016E-04	19.9905	2
3.72759E+01	20	3.32562017440796	1.14649E+02	2.11083E-04	6.54197E-05	2.20988E-04	17.2195	2
2.94705E+01	20	3.32564115524292	1.21294E+02	2.09138E-04	4.70622E-05	2.14368E-04	12.682	2
2.32995E+01	20	3.32562661170959	1.27887E+02	2.08810E-04	3.72612E-05	2.12108E-04	10.1177	2
1.84207E+01	20	3.32564330101013	1.33891E+02	2.09080E-04	2.76523E-05	2.10900E-04	7.53407	2
1.45635E+01	20	3.32559180259705	1.40240E+02	2.10250E-04	1.80460E-05	2.11023E-04	4.90573	2
1.15140E+01	20	3.32564067840576	1.46988E+02	2.10622E-04	1.07785E-05	2.10898E-04	2.92952	2
9.10298E+00	20	3.32565379142761	1.53041E+02	2.12482E-04	8.23767E-06	2.12642E-04	2.22018	2
7.19686E+00	20	3.32560920715332	1.59405E+02	2.13398E-04	3.64802E-06	2.13429E-04	0.979371	2
5.68987E+00	20	3.32562565803528	1.66166E+02	2.14061E-04	-1.00349E-06	2.14063E-04	-0.268593	2
4.49843E+00	20	3.32567524909973	1.72227E+02	2.16331E-04	-3.13737E-06	2.16354E-04	-0.830881	2
3.55648E+00	20	3.3256824016571	1.78534E+02	2.16732E-04	-5.28136E-06	2.16797E-04	-1.39592	2
2.81177E+00	20	3.32567071914673	1.85077E+02	2.19763E-04	-6.49355E-06	2.19859E-04	-1.69248	2
2.22300E+00	20	3.32568669319153	1.92020E+02	2.20256E-04	-9.47127E-06	2.20459E-04	-2.46227	2
1.75751E+00	20	3.32570290565491	1.99445E+02	2.21418E-04	-1.06614E-05	2.21674E-04	-2.75669	2
1.38950E+00	20	3.32573342323303	2.07429E+02	2.24157E-04	-1.34978E-05	2.24563E-04	-3.44597	2
1.09854E+00	20	3.3257737159729	2.16216E+02	2.25692E-04	-1.52046E-05	2.26204E-04	-3.85411	2
8.68511E-01	20	3.32568430900574	2.23721E+02	2.27772E-04	-1.67891E-05	2.28390E-04	-4.21566	2
6.86649E-01	20	3.32571768760681	2.31801E+02	2.29341E-04	-1.93500E-05	2.30156E-04	-4.82275	2
5.42867E-01	20	3.32587099075317	2.40701E+02	2.31515E-04	-2.20551E-05	2.32563E-04	-5.44182	2
4.29193E-01	20	3.32604002952576	2.48221E+02	2.33527E-04	-2.59224E-05	2.34962E-04	-6.33412	2
3.39322E-01	20	3.32615876197815	2.56392E+02	2.36539E-04	-3.08977E-05	2.38548E-04	-7.44208	2
2.68270E-01	20	3.32621574401855	2.65422E+02	2.42085E-04	-3.49023E-05	2.44588E-04	-8.20399	2
2.12095E-01	20	3.3262038230896	2.75523E+02	2.47424E-04	-3.91795E-05	2.50507E-04	-8.99805	2
1.67683E-01	20	3.32618045806885	2.86883E+02	2.53082E-04	-4.42551E-05	2.56922E-04	-9.91871	2
1.32571E-01	20	3.32602548599243	2.99831E+02	2.59008E-04	-4.93436E-05	2.63666E-04	-10.7862	2
1.04811E-01	20	3.32592916488647	3.14790E+02	2.65771E-04	-5.52793E-05	2.71459E-04	-11.7497	2
8.28642E-02	20	3.32581186294556	3.32454E+02	2.73150E-04	-6.20159E-05	2.80102E-04	-12.7916	2
6.55128E-02	20	3.32561850547791	3.53320E+02	2.81593E-04	-7.00042E-05	2.90164E-04	-13.9608	2
5.17947E-02	20	3.32544684410095	3.78220E+02	2.90881E-04	-7.88045E-05	3.01366E-04	-15.1585	2
4.09491E-02	20	3.32523655891418	4.08252E+02	3.02033E-04	-8.94037E-05	3.14988E-04	-16.4891	2
3.23746E-02	20	3.32499003410339	4.44759E+02	3.15018E-04	-1.01199E-04	3.30874E-04	-17.8096	2
2.55955E-02	20	3.32473659515381	4.89432E+02	3.29855E-04	-1.14074E-04	3.49023E-04	-19.0769	2
2.02359E-02	20	3.32445883750916	5.44464E+02	3.47136E-04	-1.28647E-04	3.70207E-04	-20.3344	2
1.59986E-02	20	3.3241503238678	6.12581E+02	3.67415E-04	-1.43869E-04	3.94578E-04	-21.3838	2
1.26485E-02	20	3.32379698753357	6.97256E+02	3.90527E-04	-1.60542E-04	4.22238E-04	-22.3471	2
1.00000E-02	20	3.32350134849548	8.03571E+02	4.18064E-04	-1.77463E-04	4.54170E-04	-23.0006	2
