Repository: CccLeo/Dataset-for-SOC-Estimation-for-Large-Format-LFP-Batteries

# Dataset-for-SOC-Estimation-for-Large-Format-LFP-Batteries
Dataset for paper: SOC Estimation for Large-Format LFP Batteries Using EIS-DRT-Based Periodic Correction and Slope-Adaptive EKF Tracking

## 包结构说明
```
battery_analysis/           # core package
├── __init__.py            # 包入口，导出所有公共接口
├── eis/                   # EIS分析模块
│   ├── reader.py          # EIS数据读取与预处理
│   ├── models.py          # EIS等效电路模型与拟合算法
│   └── plotting.py        # EIS可视化（Nyquist图、Bode图等）
├── drt/                   # DRT分析模块
│   ├── core.py            # DRT核心计算与优化拟合
│   └── plotting.py        # DRT可视化（2D/3D绘图）
├── cycle/                 # 循环数据分析模块
│   └── analyzer.py        # 电池循环数据解析与dQ/dV分析
└── utils/                 # 工具函数模块
    ├── io.py              # 文件读写与元数据解析
    └── fitting.py         # 拟合算法工具（双指数拟合等）

apps/                       # 应用脚本目录（可直接运行）
├── eis_analysis/          # EIS相关应用
│   ├── eis_batch_fit.py   # 批量EIS拟合工具
│   ├── eis_universal_fit.py  # 通用EIS拟合工具
│   ├── eis_visualization.py  # EIS可视化套件
│   └── soc_eis_3d_visualization.py  # SOC-EIS三维绘图
├── drt_analysis/          # DRT相关应用
│   ├── drt_analysis_cli.py  # DRT分析命令行工具
│   ├── drt_comparison_plot.py  # DRT对比绘图
│   ├── drt_3d_plot.py     # DRT三维可视化
│   └── eis_drt_integration.py  # EIS与DRT数据集成导出
└── cycle_analysis/        # 循环数据分析应用
    └── dqv_analysis_mit.py  # MIT数据集dQ/dV分析

20degC/                    # EIS data in different Temperature
...
```

### Common script examples
1. **EIS fit**：`apps/eis_analysis/eis_batch_fit.py`
  -Batch-process EIS data files
  -Automatically fit the equivalent circuit model
  -Output the fitted parameters and comparison plots

2. **DRT analysis - Fig.5**：`apps/drt_analysis/drt_analysis_cli.py`
  -Compute the distribution of relaxation times (DRT) from the EIS data
  -Output the gamma curve and peak information

3. **3D SOC-EIS plot as Fig.6**：`apps/eis_analysis/soc_eis_3d_visualization.py`

## Warning
1. All scripts use hard-coded absolute data paths by default. Please update these paths to match your local environment before running the code.
2. This repository currently provides basic EIS test results collected at multiple temperatures, along with the corresponding plotting scripts. Additional data will be added after the related paper is formally published.

File: 25degC/#2-D25-1h.txt
CSStudioFile,ID_EISVSFRQG,H4sIAAAAAAAEAH1W3W7qOBC+plLfIdJKXSoVlB8SWqRccCBQdKBlCUt3j46EXHAhu8GmjtOWoz7VPsI+2c7YCTHt7uYq3+fxzHj+7G+B/WD1iSTWIElpx1pQkSWcWU7TOT/rcSHmNJPWExfWQ8LW/DXrWPGd1Ys9x564ju17N45lLYKm33Rcz256ALzmddNtObbroY74ldK9NRD0OadsdehYPc6k4Km14KkkG3p+BtZpp9W4abi2G1iWNU92tOPaHbfd8W10YrejTJ6fRW/7KRE7knXgb37Y03DUX0ajeBEPZr8MLxoXXSkpy0kaUxnagEdZNKN/0JUM5yKnihidEhpN+JqqDXNB2HIgnpe3oWPbJ8wYGNTAEgmYluuDhJFUEXbTdlAjYRu6vE02W6VRw0myNtCYvxqom0sesdAxhJlaVl45ykYqqQCfggpMTDA2gXYOo9GPl9Gd0oC/yLuFz0qwMKxPJelGwEGQUzuODCbjlJlSkfC15jLc0KcpOSi5IqoV4esgUjZ/TVaFX3HCaHe3H4E3BvoVAqt8+UIyOqr+jvwoG4NoOCBphjagEsguU1Xg4ZkEjVO+p1+VX70tXf1ZaNaJhSKe8oTJTME+Xecr+ZAIQx+XQ1JEvpcLARV3xMWa+3HRPSkaR9XEadm4BWdQnqYMpoWMgX0dpxIGZhE4oV8B1wSeCVom8E0QmKCtAOYQik5Vn6OiaTLuJ8b7xLRUAZqM/4kJwusPTFsxE8JgChTG3VNC2zYI7yOhD2oQ2rBBBB+Jdtkt9I5AiQ4733vj7z+5jf6N33D9hrNd2o7flG+ykJoSuf1/qWJChapKIWNlH8Rkt08pNo4ox4OmUEbn/C7fPeIq/EaMPKa0+5boqi4L80hEo5cMmwq4+9V+QdIcSr/pBi07sF3/+jrwvUB5EEu+j17QoVIH2sM44dzEttQ98KJ6KMQ5rAID0X8vvHggiYzpirN1oeMd9P4LWVHRG1hAKewPzLJWWe1GMxWvIvR+cc/Sw4itSlhUB6rQYnYlE30QqtxuKf2jWWVM4OwEj2wFdKgw3qUfszw9uqA9NpnfEsIf+XOiQ2GwDNkSQ0XBVQN7tRMeULqremQftrViuOlgTGRqhpXOwfTXclUM6NfbH6dcP9kkEi6yHedyaxxG8ePpoMdzSC8GHIeiun50EDaMC4VLc1AqsYQL9kjAcJZkQt5gAecM5DAq7r/3i6EAveuEbY4MTF3+Gu8pXRcOVgnV4en9XpnK5T6Xx60a6vtD1XqPpqkuua6gBKYa5BJ+jhv6lGWJPITt5jUiCGsKMd+ELkLVAig1i3Q+8X9OYb67GIYYfGOhGxwruErvkEolV7qp19WZjtyMQ4zg3Jr19D35H6+MUZZhE4N02eda45TkWdW2BcdTIkqx3mGV0kxN8z59Inkqo6ITFYBL7wpMjtgT7xSXTH3XvbSvumhN5muKEB5G8F3hOyQhqfGuwlvlSj1HDBKnzpW++NRbKs7FE1lRC+PesaoP3mlF9E1WfZCN87MHCg8a+WnNcmENrdVvf1zW0M9697L2JSFZfXFZw9TXYTpc1r79XL/f7pqr3d9/ITDRsF+LhKipJoInHltbxTTN/gExOHnVmgoAAA==
Freq(Hz)	Ampl(A)	Bias(V)	Time(Sec)	Z'(Ohm.cm²)	Z''(Ohm.cm²)	|Z|(Ohm.cm²)	Phase	Range
1.00000E+03	20	3.26409125328064	1.01393E+01	5.02822E-04	9.95182E-04	1.11500E-03	63.1945	2
7.90604E+02	20	3.26421928405762	1.72674E+01	4.44080E-04	8.36404E-04	9.46984E-04	62.0344	2
6.25055E+02	20	3.26413154602051	2.45657E+01	4.09007E-04	6.80217E-04	7.93714E-04	58.982	2
4.94171E+02	20	3.26404547691345	3.20695E+01	3.61903E-04	5.72681E-04	6.77449E-04	57.7094	2
3.90694E+02	20	3.26398658752441	3.97979E+01	3.35222E-04	4.70920E-04	5.78048E-04	54.555	2
3.08884E+02	20	3.26420044898987	4.78265E+01	2.97816E-04	3.99470E-04	4.98268E-04	53.2944	2
2.44205E+02	20	3.26427006721497	5.84559E+01	2.84580E-04	3.39040E-04	4.42645E-04	49.9909	2
1.93070E+02	20	3.26439237594604	6.69342E+01	2.64600E-04	2.84066E-04	3.88210E-04	47.0319	2
1.52642E+02	20	3.26432061195374	7.59876E+01	2.43643E-04	2.29441E-04	3.34671E-04	43.2805	2
1.20679E+02	20	3.26437020301819	8.45421E+01	2.30922E-04	1.94744E-04	3.02077E-04	40.142	2
9.54095E+01	20	3.26439881324768	9.03409E+01	2.19805E-04	1.58821E-04	2.71179E-04	35.8501	2
7.54312E+01	20	3.26434993743896	9.63921E+01	2.10682E-04	1.30759E-04	2.47962E-04	31.8257	2
5.96362E+01	20	3.26435923576355	1.02192E+02	2.03381E-04	1.06183E-04	2.29431E-04	27.5687	2
4.71487E+01	20	3.26432061195374	1.08319E+02	1.98163E-04	7.74404E-05	2.12757E-04	21.3451	2
3.72759E+01	20	3.26430106163025	1.14707E+02	1.95029E-04	6.33300E-05	2.05053E-04	17.9897	2
2.94705E+01	20	3.26430988311768	1.21352E+02	1.94386E-04	4.54745E-05	1.99635E-04	13.1669	2
2.32995E+01	20	3.26433658599854	1.27939E+02	1.93899E-04	3.59987E-05	1.97213E-04	10.5176	2
1.84207E+01	20	3.26434898376465	1.33937E+02	1.95090E-04	2.70271E-05	1.96954E-04	7.88733	2
1.45635E+01	20	3.26436328887939	1.40277E+02	1.95732E-04	1.66433E-05	1.96438E-04	4.86023	2
1.15140E+01	20	3.26434469223022	1.47020E+02	1.96205E-04	1.04488E-05	1.96483E-04	3.04837	2
9.10298E+00	20	3.2643609046936	1.53077E+02	1.97650E-04	7.45714E-06	1.97791E-04	2.16068	2
7.19686E+00	20	3.26433777809143	1.59435E+02	1.97974E-04	2.67280E-06	1.97992E-04	0.773492	2
5.68987E+00	20	3.26438879966736	1.66198E+02	1.99890E-04	-2.11833E-06	1.99902E-04	-0.607168	2
4.49843E+00	20	3.2643826007843	1.72259E+02	2.03073E-04	-5.85755E-06	2.03157E-04	-1.65222	2
3.55648E+00	20	3.26437830924988	1.78567E+02	2.03904E-04	-7.37368E-06	2.04037E-04	-2.07106	2
2.81177E+00	20	3.26439690589905	1.85113E+02	2.05039E-04	-9.68298E-06	2.05267E-04	-2.70379	2
2.22300E+00	20	3.26444149017334	1.92053E+02	2.07055E-04	-1.15099E-05	2.07374E-04	-3.18172	2
1.75751E+00	20	3.26438212394714	1.99479E+02	2.08304E-04	-1.37455E-05	2.08757E-04	-3.77534	2
1.38950E+00	20	3.26450109481812	2.07465E+02	2.11007E-04	-1.58174E-05	2.11599E-04	-4.28695	2
1.09854E+00	20	3.26452779769897	2.16245E+02	2.12974E-04	-1.89936E-05	2.13819E-04	-5.09631	2
8.68511E-01	20	3.26446223258972	2.23733E+02	2.15419E-04	-2.10231E-05	2.16442E-04	-5.57396	2
6.86649E-01	20	3.26451992988586	2.31815E+02	2.17141E-04	-2.43740E-05	2.18504E-04	-6.40464	2
5.42867E-01	20	3.26474332809448	2.40696E+02	2.20049E-04	-2.82882E-05	2.21860E-04	-7.32545	2
4.29193E-01	20	3.26487421989441	2.48242E+02	2.23307E-04	-3.34108E-05	2.25793E-04	-8.50936	2
3.39322E-01	20	3.26512145996094	2.56389E+02	2.27686E-04	-3.92181E-05	2.31039E-04	-9.77306	2
2.68270E-01	20	3.26518559455872	2.65425E+02	2.33553E-04	-4.51696E-05	2.37881E-04	-10.946	2
2.12095E-01	20	3.26514625549316	2.75532E+02	2.40168E-04	-5.12047E-05	2.45566E-04	-12.0355	2
1.67683E-01	20	3.26514673233032	2.86898E+02	2.47303E-04	-5.74996E-05	2.53899E-04	-13.0891	2
1.32571E-01	20	3.26503872871399	2.99839E+02	2.54758E-04	-6.42056E-05	2.62725E-04	-14.1454	2
1.04811E-01	20	3.26488423347473	3.14788E+02	2.63499E-04	-7.23004E-05	2.73238E-04	-15.3435	2
8.28642E-02	20	3.26466512680054	3.32456E+02	2.72795E-04	-8.13466E-05	2.84665E-04	-16.6044	2
6.55128E-02	20	3.26448035240173	3.53319E+02	2.83392E-04	-9.20974E-05	2.97982E-04	-18.0032	2
5.17947E-02	20	3.26423621177673	3.78222E+02	2.95465E-04	-1.04672E-04	3.13458E-04	-19.5072	2
4.09491E-02	20	3.26393055915833	4.08308E+02	3.09212E-04	-1.19353E-04	3.31447E-04	-21.1061	2
3.23746E-02	20	3.26363706588745	4.44868E+02	3.25018E-04	-1.35400E-04	3.52094E-04	-22.6163	2
2.55955E-02	20	3.26330590248108	4.89533E+02	3.43618E-04	-1.53768E-04	3.76455E-04	-24.1084	2
2.02359E-02	20	3.26295328140259	5.44570E+02	3.65611E-04	-1.74939E-04	4.05309E-04	-25.5704	2
1.59986E-02	20	3.26252865791321	6.12686E+02	3.91075E-04	-1.98168E-04	4.38418E-04	-26.8726	2
1.26485E-02	20	3.26210260391235	6.97361E+02	4.20587E-04	-2.23021E-04	4.76058E-04	-27.9353	2
1.00000E-02	20	3.26163792610168	8.03672E+02	4.54792E-04	-2.49544E-04	5.18756E-04	-28.7535	2

File: 25degC/#2-D30-1h.txt
CSStudioFile,ID_EISVSFRQG,H4sIAAAAAAAEAH1W627qOBD+TaW+Q6SVulQqKBdujZQfHAgtOtCyhKW7R0dCLriQ3cSmjtOWoz7VPsI+2c7YCTHt7uZXvs/jmfHc7G8d+8EaEkmsUZxQ31pSkcWcWU7TOT8bcCEWNJPWExfWQ8w2/DXzrejOGkSeY09dx257145lLTvNdtNxPbvpAfCavabbcmzXQx3RK6V7ayToc07Z+uBbA86k4Im15IkkW3p+Btap32pcN1zb7ViWtYhT6js9v93zbQ+dSFPK5PlZ+LafEZGSzIe/xWFPg/FwFY6jZTSa/3Jz0bjoS0lZTpKIysAGPM7COf2DrmWwEDlVxPiU0GjKN1RtWAjCViPxvLoNHNs+YSbAoAYWS8C0XB/FjCSKsJu2gxoJ29LVbbzdKY0aTuONgSb81UD9XPKQBY4hzNSy8spRNhJJBfjUqcDUBBMTaOcwGsNoFd4pDfiLvFv4rAQLw/pUkm4FHAQ5tePIYDJOmRkVMd9oLsMNQ5qQg5IroloRbR1Eyhav8brwK4oZ7af7MXhjoF8hsMqXLySj4+rvyI+zCYgGI5JkaAMqgaSZqgIPzyRolPA9/ar8Guzo+s9Cs04sFPGMx0xmCg7pJl/Lh1gY+ri8IUXkB7kQUHFHXKy5Hxfdk6JxVE2clo1bcAblacpgWsgYuK3jVMKOWQRO0K6AawLPBC0TtE3QMUFXAcwhFJ2qPkdF02TcT4z3iWmpAjSZ9iemE/Q+MF3FTAmDKVAYd08JbdsgvI+EPqhBaMMG0flIdMtuoXcESvTG/z6YfP/JbQyv2w233XB2K9tpNeWbLKRmRO7+X6qYUIGqUshY2QcRSfcJxcYR5XjQFMronN/l6SOuwm/IyGNC+2+xruqyMI9EOH7JsKmAu1/vlyTJofSbbs/xPLd17fbcntdVHkSS78MXdKjUgfYwTjg3sS11D7yoHgpwDqvAQPTfCy8eSCwjuuZsU+h4B73/QlZU+AYWUAr7A7OsVVa70UzFqwi9X9yz5DBm6xIW1YEqtJhdyYQfhCq3W0r/eF4ZEzg7wSNbAR0qjHfpxzxPji5oj03mt5jwR/4c61AYLEO2xFBRcNXAXu2EB5TuqgHZB12tGG46GBOZmmGlczD9tVwVA/r19scpN4y3sYSLLOVc7ozDKH4yGw14DunFgONQVNePDsKWcaFwaQ5KJZJwwR4JGM6STMkbLOCcgRyGxf33fnEjQO8mZtsjA1OXv0Z7SjeFg1VCdXgGv1emcrnP5XGrhvr+ULU+oEmiS64vKIGpBrmEn+OGIWVZLA9Bt9lDBGFNIObbwEWoWgCl5qHOJ/4vKMx3F8MQgW8scDvHCq7Se0Olkivd1OvqTEduziFGcG7Nevqe/I9XxjjLsIlBuuxzrXFG8qxq24LjCRGl2OCwTmimpvmQPpE8kWHRiQrApXcFJsfsifvFJVNP+5f2VR+tyXxDEfou3h5X+A6JSWK8q/BWuVLPEYPEqXOlLz6/bcNjLBdPZE0tjLtvVR+804rom6z6IBvnZw8UHjTy05rlwhpaq9/+uKyhn/X+Ze1LTLL68rKGqa/DdLisffu5fr9Lm+v0778QmOhmWAuFqKkmgice21jFNM3+AXYR6AiaCgAA
Freq(Hz)	Ampl(A)	Bias(V)	Time(Sec)	Z'(Ohm.cm²)	Z''(Ohm.cm²)	|Z|(Ohm.cm²)	Phase	Range
1.00000E+03	20	3.28138422966003	1.01174E+01	5.04425E-04	1.01054E-03	1.12944E-03	63.4733	2
7.90604E+02	20	3.28138971328735	1.72437E+01	4.52431E-04	8.45641E-04	9.59063E-04	61.8525	2
6.25055E+02	20	3.28142142295837	2.45554E+01	4.09298E-04	6.97572E-04	8.08784E-04	59.5979	2
4.94171E+02	20	3.28132915496826	3.20718E+01	3.73164E-04	5.76017E-04	6.86329E-04	57.0634	2
3.90694E+02	20	3.28135657310486	3.98061E+01	3.34415E-04	4.81100E-04	5.85910E-04	55.1966	2
3.08884E+02	20	3.2812807559967	4.78522E+01	3.10002E-04	4.00165E-04	5.06195E-04	52.2355	2
2.44205E+02	20	3.28129458427429	5.84793E+01	2.88898E-04	3.43959E-04	4.49188E-04	49.9725	2
1.93070E+02	20	3.28127503395081	6.69534E+01	2.68595E-04	2.88281E-04	3.94017E-04	47.0247	2
1.52642E+02	20	3.28120446205139	7.60040E+01	2.46365E-04	2.34267E-04	3.39966E-04	43.5581	2
1.20679E+02	20	3.28125429153442	8.45468E+01	2.33587E-04	1.97327E-04	3.05779E-04	40.19	2
9.54095E+01	20	3.28144931793213	9.03427E+01	2.22825E-04	1.61483E-04	2.75187E-04	35.9312	2
7.54312E+01	20	3.28146052360535	9.63773E+01	2.12990E-04	1.32426E-04	2.50802E-04	31.871	2
5.96362E+01	20	3.28142881393433	1.02173E+02	2.05688E-04	1.08983E-04	2.32777E-04	27.9166	2
4.71487E+01	20	3.28143334388733	1.08305E+02	1.98518E-04	7.94268E-05	2.13817E-04	21.8063	2
3.72759E+01	20	3.28145813941956	1.14675E+02	1.97299E-04	6.51778E-05	2.07786E-04	18.281	2
2.94705E+01	20	3.28146505355835	1.21325E+02	1.95080E-04	4.61446E-05	2.00464E-04	13.3082	2
2.32995E+01	20	3.28148460388184	1.27913E+02	1.94707E-04	3.72620E-05	1.98240E-04	10.834	2
1.84207E+01	20	3.28146576881409	1.33905E+02	1.96464E-04	2.76829E-05	1.98405E-04	8.02049	2
1.45635E+01	20	3.28148627281189	1.40251E+02	1.97257E-04	1.78151E-05	1.98059E-04	5.16062	2
1.15140E+01	20	3.28153157234192	1.46991E+02	1.97596E-04	1.06717E-05	1.97884E-04	3.09142	2
9.10298E+00	20	3.28151607513428	1.53043E+02	1.97016E-04	7.42338E-06	1.97155E-04	2.15784	2
7.19686E+00	20	3.2814929485321	1.59411E+02	1.98522E-04	3.09071E-06	1.98546E-04	0.891941	2
5.68987E+00	20	3.2815158367157	1.66170E+02	2.00189E-04	-1.14852E-06	2.00192E-04	-0.328713	2
4.49843E+00	20	3.2815887928009	1.72236E+02	2.01112E-04	-4.29604E-06	2.01158E-04	-1.22373	2
3.55648E+00	20	3.28158235549927	1.78542E+02	2.04286E-04	-7.02439E-06	2.04407E-04	-1.96934	2
2.81177E+00	20	3.28160071372986	1.85078E+02	2.05893E-04	-9.98152E-06	2.06135E-04	-2.77547	2
2.22300E+00	20	3.28161072731018	1.92026E+02	2.07395E-04	-1.13061E-05	2.07702E-04	-3.12038	2
1.75751E+00	20	3.28157353401184	1.99444E+02	2.09372E-04	-1.34945E-05	2.09807E-04	-3.68774	2
1.38950E+00	20	3.28168034553528	2.07433E+02	2.10971E-04	-1.57038E-05	2.11555E-04	-4.25699	2
1.09854E+00	20	3.28173065185547	2.16217E+02	2.14134E-04	-1.89928E-05	2.14975E-04	-5.06863	2
8.68511E-01	20	3.28164911270142	2.23705E+02	2.15995E-04	-2.06795E-05	2.16982E-04	-5.46888	2
6.86649E-01	20	3.28168821334839	2.31796E+02	2.17056E-04	-2.31507E-05	2.18287E-04	-6.08803	2
5.42867E-01	20	3.28189539909363	2.40680E+02	2.20536E-04	-2.82234E-05	2.22335E-04	-7.29286	2
4.29193E-01	20	3.28208374977112	2.48203E+02	2.23450E-04	-3.30435E-05	2.25880E-04	-8.41187	2
3.39322E-01	20	3.28227972984314	2.56345E+02	2.28016E-04	-3.91725E-05	2.31357E-04	-9.74807	2
2.68270E-01	20	3.28240132331848	2.65371E+02	2.33838E-04	-4.42285E-05	2.37984E-04	-10.7105	2
2.12095E-01	20	3.28236079216003	2.75494E+02	2.40234E-04	-4.96238E-05	2.45306E-04	-11.6711	2
1.67683E-01	20	3.28232049942017	2.86863E+02	2.47446E-04	-5.60160E-05	2.53707E-04	-12.7555	2
1.32571E-01	20	3.28222179412842	2.99806E+02	2.55105E-04	-6.26597E-05	2.62688E-04	-13.8	2
1.04811E-01	20	3.28206181526184	3.14750E+02	2.63290E-04	-7.01253E-05	2.72469E-04	-14.9141	2
8.28642E-02	20	3.28187918663025	3.32423E+02	2.72543E-04	-7.88152E-05	2.83710E-04	-16.129	2
6.55128E-02	20	3.28169274330139	3.53282E+02	2.83095E-04	-8.92262E-05	2.96824E-04	-17.4939	2
5.17947E-02	20	3.28146719932556	3.78189E+02	2.94580E-04	-1.00823E-04	3.11356E-04	-18.894	2
4.09491E-02	20	3.28116083145142	4.08217E+02	3.08067E-04	-1.14498E-04	3.28657E-04	-20.3884	2
3.23746E-02	20	3.28092813491821	4.44732E+02	3.23915E-04	-1.30062E-04	3.49052E-04	-21.877	2
2.55955E-02	20	3.28060007095337	4.89394E+02	3.41814E-04	-1.47334E-04	3.72215E-04	-23.3178	2
2.02359E-02	20	3.28026103973389	5.44430E+02	3.62908E-04	-1.66409E-04	3.99242E-04	-24.6335	2
1.59986E-02	20	3.27987885475159	6.12549E+02	3.87159E-04	-1.88533E-04	4.30624E-04	-25.9645	2
1.26485E-02	20	3.27950501441956	6.97228E+02	4.15975E-04	-2.11450E-04	4.66633E-04	-26.9453	2
1.00000E-02	20	3.27912878990173	8.03550E+02	4.49656E-04	-2.35725E-04	5.07698E-04	-27.665	2

File: 25degC/#2-D35-1h.txt
CSStudioFile,ID_EISVSFRQG,H4sIAAAAAAAEAH1W3W7qOBC+plLfIdJKXSoVlB8IbaRccCBQdKBlCUt3j46EXHAhu8GmjtOWoz7VPsI+2c7YCTHt7uYq3+fxzHj+7G++/WD1iSTWIElpYC2oyBLOLKfpnJ/1uBBzmknriQvrIWFr/poFVnxn9WLPsSeuY7e9G8eyFn6z3XRcz256ALzmddNtObbroY74ldK9NRD0OadsdQisHmdS8NRa8FSSDT0/A+s0aDVuGq7t+pZlzZMdDZxO4F4Hjo9O7HaUyfOz6G0/JWJHsgD+5oc9DUf9ZTSKF/Fg9svwonHRlZKynKQxlaENeJRFM/oHXclwLnKqiNEpodGEr6naMBeELQfieXkbOrZ9woyBQQ0skYBpuT5IGEkVYTdtBzUStqHL22SzVRo1nCRrA435q4G6ueQRCx1DmKll5ZWjbKSSCvDJr8DEBGMTaOcwGv14Gd0pDfiLvFv4rAQLw/pUkm4EHAQ5tePIYDJOmSkVCV9rLsMNfZqSg5IroloRbR1EyuavyarwK04Y7e72I/DGQL9CYJUvX0hGR9XfkR9lYxANByTN0AZUAtllqgo8PJOgccr39Kvyq7elqz8LzTqxUMRTnjCZKdin63wlHxJh6ONySIrI93IhoOKOuFhzPy66J0XjqJo4LRu34AzK05TBtJAxcFvHqYS+WQRO2K6AawLPBC0TtE3gm6CjAOYQik5Vn6OiaTLuJ8b7xLRUAZpM+xPjh9cfmI5iJoTBFCiMu6eEtm0Q3kdCH9QgtGGD8D8SnbJb6B2BEh0G33vj7z+5jf5Nu+G2G852aTteU77JQmpK5Pb/pYoJFaoqhYyVfRCT3T6l2DiiHA+aQhmd87t894ir8Bsx8pjS7luiq7oszCMRjV4ybCrg7lf7BUlzKP2me912nBu77Xdsx/eVB7Hk++gFHSp1oD2ME85NbEvdAy+qh0KcwyowEP33wosHksiYrjhbFzreQe+/kBUVvYEFlML+wCxrldVuNFPxKkLvF/csPYzYqoRFdaAKLWZXMtEHocrtltI/mlXGBM5O8MhWQIcK4136McvTowvaY5P5LSH8kT8nOhQGy5AtMVQUXDWwVzvhAaW7qkf2YUcrhpsOxkSmZljpHEx/LVfFgH69/XHK9ZNNIuEi23Eut8ZhFD+eDno8h/RiwHEoqutHB2HDuFC4NAelEku4YI8EDGdJJuQNFnDOQA6j4v57vxgK0LtO2ObIwNTlr/Ge0nXhYJVQHZ7e75WpXO5zedyqob4/VK33aJrqkusKSmCqQS7h57ihT1mWyEPYaV4jgrCmEPNN6CJULYBSs0jnE//nFOa7i2GIwTcWuv6xgqv0DqlUcqWbel2d6cjNOMQIzq1ZT9+T//HKGGUZNjFIl32uNU5JnlVtW3A8JaIU6x1WKc3UNO/TJ5KnMio6UQG49K7A5Ig98aC4ZOq77qV91UVrMl9ThIGLt8cVvkMSkhrvKrxVrtRzxCBx6lzpiy9o2/AYy8UTWVEL4x5Y1QfvtCL6Jqs+yMb52QOFB438tGa5sIbW6rc/LmvoZ717WfuSkKy+uKxh6uswHS5r336u3293zdXu778QmGjYr0VC1FQTwROPra1immb/ADkOBRuaCgAA
Freq(Hz)	Ampl(A)	Bias(V)	Time(Sec)	Z'(Ohm.cm²)	Z''(Ohm.cm²)	|Z|(Ohm.cm²)	Phase	Range
1.00000E+03	20	3.2851619720459	1.01199E+01	5.33351E-04	1.03029E-03	1.16016E-03	62.6308	2
7.90604E+02	20	3.28531885147095	1.72480E+01	4.69102E-04	8.47821E-04	9.68946E-04	61.0441	2
6.25055E+02	20	3.28530430793762	2.45427E+01	4.23773E-04	7.00498E-04	8.18707E-04	58.8278	2
4.94171E+02	20	3.28513407707214	3.20505E+01	3.83212E-04	5.76978E-04	6.92643E-04	56.4091	2
3.90694E+02	20	3.28511953353882	3.97821E+01	3.43916E-04	4.86426E-04	5.95725E-04	54.7386	2
3.08884E+02	20	3.28503704071045	4.78103E+01	3.13705E-04	4.10043E-04	5.16281E-04	52.5821	2
2.44205E+02	20	3.28527641296387	5.84396E+01	2.95233E-04	3.48966E-04	4.57099E-04	49.7681	2
1.93070E+02	20	3.28515625	6.69149E+01	2.73508E-04	2.93341E-04	4.01068E-04	47.0038	2
1.52642E+02	20	3.2850546836853	7.59709E+01	2.51527E-04	2.38340E-04	3.46514E-04	43.458	2
1.20679E+02	20	3.28534626960754	8.45283E+01	2.36801E-04	2.02164E-04	3.11360E-04	40.4883	2
9.54095E+01	20	3.28533029556274	9.03219E+01	2.25638E-04	1.65406E-04	2.79771E-04	36.2436	2
7.54312E+01	20	3.28529477119446	9.63702E+01	2.14336E-04	1.37220E-04	2.54498E-04	32.6277	2
5.96362E+01	20	3.28534507751465	1.02167E+02	2.07687E-04	1.12647E-04	2.36269E-04	28.4748	2
4.71487E+01	20	3.28530883789063	1.08300E+02	2.00697E-04	8.14587E-05	2.16598E-04	22.0912	2
3.72759E+01	20	3.28531336784363	1.14688E+02	1.99265E-04	6.81846E-05	2.10608E-04	18.8899	2
2.94705E+01	20	3.28529000282288	1.21333E+02	1.96174E-04	4.89483E-05	2.02188E-04	14.0101	2
2.32995E+01	20	3.2852840423584	1.27922E+02	1.94689E-04	3.90910E-05	1.98574E-04	11.3533	2
1.84207E+01	20	3.28528714179993	1.33915E+02	1.95625E-04	2.93681E-05	1.97817E-04	8.53774	2
1.45635E+01	20	3.28530097007751	1.40255E+02	1.95664E-04	1.90590E-05	1.96590E-04	5.56343	2
1.15140E+01	20	3.28534817695618	1.47022E+02	1.96452E-04	1.14821E-05	1.96787E-04	3.345	2
9.10298E+00	20	3.2853467464447	1.53073E+02	1.97324E-04	8.93529E-06	1.97526E-04	2.59271	2
7.19686E+00	20	3.2853000164032	1.59440E+02	1.98416E-04	3.28764E-06	1.98444E-04	0.94927	2
5.68987E+00	20	3.28535676002502	1.66199E+02	2.00206E-04	-1.14781E-06	2.00209E-04	-0.328482	2
4.49843E+00	20	3.28535056114197	1.72266E+02	2.02137E-04	-4.15085E-06	2.02180E-04	-1.17639	2
3.55648E+00	20	3.28540658950806	1.78579E+02	2.02836E-04	-7.38519E-06	2.02971E-04	-2.0852	2
2.81177E+00	20	3.28538632392883	1.85123E+02	2.04203E-04	-7.75594E-06	2.04351E-04	-2.17513	2
2.22300E+00	20	3.28539824485779	1.92062E+02	2.07262E-04	-1.08299E-05	2.07545E-04	-2.9911	2
1.75751E+00	20	3.28540182113647	1.99491E+02	2.08553E-04	-1.35272E-05	2.08992E-04	-3.71113	2
1.38950E+00	20	3.28548121452332	2.07477E+02	2.10586E-04	-1.56121E-05	2.11164E-04	-4.23995	2
1.09854E+00	20	3.28550386428833	2.16261E+02	2.12581E-04	-1.77147E-05	2.13317E-04	-4.76356	2
8.68511E-01	20	3.28538179397583	2.23756E+02	2.15077E-04	-2.00625E-05	2.16011E-04	-5.32915	2
6.86649E-01	20	3.28552269935608	2.31840E+02	2.16844E-04	-2.22154E-05	2.17979E-04	-5.84947	2
5.42867E-01	20	3.28564357757568	2.40726E+02	2.19443E-04	-2.66874E-05	2.21060E-04	-6.93393	2
4.29193E-01	20	3.28582692146301	2.48269E+02	2.22327E-04	-3.13146E-05	2.24521E-04	-8.01734	2
3.39322E-01	20	3.28597331047058	2.56424E+02	2.26664E-04	-3.80632E-05	2.29837E-04	-9.53263	2
2.68270E-01	20	3.28612041473389	2.65447E+02	2.32685E-04	-4.29378E-05	2.36614E-04	-10.4553	2
2.12095E-01	20	3.2861111164093	2.75556E+02	2.39211E-04	-4.84361E-05	2.44066E-04	-11.4466	2
1.67683E-01	20	3.28604793548584	2.86915E+02	2.45981E-04	-5.45749E-05	2.51962E-04	-12.5094	2
1.32571E-01	20	3.28592824935913	2.99866E+02	2.53412E-04	-6.08812E-05	2.60623E-04	-13.509	2
1.04811E-01	20	3.28579568862915	3.14815E+02	2.61863E-04	-6.83787E-05	2.70644E-04	-14.6345	2
8.28642E-02	20	3.28561878204346	3.32479E+02	2.70807E-04	-7.64709E-05	2.81397E-04	-15.7687	2
6.55128E-02	20	3.28541660308838	3.53344E+02	2.81120E-04	-8.62585E-05	2.94056E-04	-17.058	2
5.17947E-02	20	3.28521203994751	3.78247E+02	2.92111E-04	-9.75448E-05	3.07967E-04	-18.4657	2
4.09491E-02	20	3.28496479988098	4.08333E+02	3.05645E-04	-1.10391E-04	3.24969E-04	-19.8585	2
3.23746E-02	20	3.28467011451721	4.44883E+02	3.20820E-04	-1.24964E-04	3.44299E-04	-21.2817	2
2.55955E-02	20	3.28433132171631	4.89553E+02	3.38865E-04	-1.41420E-04	3.67190E-04	-22.6525	2
2.02359E-02	20	3.2839879989624	5.44587E+02	3.58884E-04	-1.59396E-04	3.92689E-04	-23.948	2
1.59986E-02	20	3.28362917900085	6.12702E+02	3.82802E-04	-1.79475E-04	4.22787E-04	-25.1193	2
1.26485E-02	20	3.28324103355408	6.97383E+02	4.10549E-04	-2.00824E-04	4.57035E-04	-26.0661	2
1.00000E-02	20	3.28291630744934	8.03690E+02	4.42840E-04	-2.23246E-04	4.95930E-04	-26.7538	2

File: 25degC/#2-D40-1h.txt
CSStudioFile,ID_EISVSFRQG,H4sIAAAAAAAEAH1W227jNhB9doD8g4ACqQMkhi6WHAvQg9eWHWFza+Q67WKBgLEZW61EOhSVyyJf1U/ol3WGlCw6aasnncPhzHBu5LfAvrMmRBJrmuU0tBZUlBlnltNzDg/GXIg5LaX1yIV1l7EVfylDK72yxqnn2JeuY/ve0LGsRdDze47r2T0PgNc767l9x3Y91JG+ULq1poI+VZQt30JrzJkUPLcWPJdkTQ8PwDoN+6fDU9d2A8uy5llBQ8cP/bPQHaITRUGZPDyIX7c3RBSkDOFv/ralUTK5j5N0kU5vf5kdnR6NpKSsInlKZWQDTsr4lv5BlzKai4oqItknNLrkK6o2zAVh91PxdH8eOba9x1wAgxpYJgHTZn2aMZIrwu7ZDmokbE3vz7P1RmnU8DJbGeiCvxhoVEkes8gxhJlaVl45ykYuqQCfghZcmuDCBNo5jMYkvY+vlAb8Rd6tfVaCtWF9KknXAg6CnNqxYzAZ+8wNFRlfaa7EDROakzclV0e1JXwdRMrmL9my9ivNGB0V2wS8MdCvEFjlyxdS0qT92/FJeQGi0ZTkJdqASiBFqarAwzMJmuZ8S78qv8Ybuvyz1qwTC0V8wzMmSwUndFUt5V0mDH1czkgd+XElBFTcDtdr7sdFd69oHFUT+2Xj1pxBeZoymD4yBvZ1nBoYmEXgRH4LXBN4JuibwDdBYIKBAphDKDpVfY6Kpsm4nxjvE9NXBWgy/icmiM4+MAPFXBIGU6A27u4T2rZBeB8JfVCD0IYNIvhIDJpuoVcESnQWfh9ffP/JPZ0M/VPXP3U297bj9uSrrKVuiNz8v1Q9oSJVpZCxpg9SUmxzio0jmvGgKZTROb+qigdchd+YkYecjl4zXdVNYe6IOHkusamAu15uFySvoPR77pk/7A/7wVnguMFAeZBKvo2f0aFGB9rDOOHcxLbUPfCseijCOawCA9F/r724I5lM6ZKzVa3jHfT+C9lS8StYQCnsD8yyVtnuRjMtryL0fnTN8reELRtYVweq0GJ2KxN/EGrd7iv9yW1rTODsBI9sBXSoMN6NH7dVvnNBe2wyv2WEP/CnTIfCYBmyDYaKgqsG9monPKB0V43JNhpoxXDTwZgo1QxrnIPpr+XaGNCv5z/2uUm2ziRcZAXncmMcRvEXN9MxryC9GHAciur60UFYMy4UbsxBqaQSLtgdAcNZkkvyCgs4ZyCHcX3/vR/NBOhdZWy9Y2Dq8pd0S+mqdrBNqA7P+PfWVCW3ldxt1VDfH6rWxzTPdcmNBCUw1SCX8LPbMKGszORbNOidIYKw5hDzdeQiVC2AUrexzif+zynMdxfDkIJvLHKDXQW36Z1RqeQaN/W6OtOOu+UQIzi3Zj19T/7HKyMpS2xikG76XGu8IVXZtm3N8ZyIRmz8tsxpqab5hD6SKpdx3YkKwKV3AiYT9sjD+pLpFqNj+2SE1mS1oghDF2+PE3yHZCQ33lV4q5yo54hB4tQ50Rdf6NvwGKvEI1lSC+MeWu0H77Q6+iarPsjG4cEdhQeN/LRmubCG1rrnP4476Gd3dNz5kpGyuzjuYOq7MB2OO99+7l5vit6y+PsvBCaaTTqxEB3VRPDEYyurnqblP4H5BRKaCgAA
Freq(Hz)	Ampl(A)	Bias(V)	Time(Sec)	Z'(Ohm.cm²)	Z''(Ohm.cm²)	|Z|(Ohm.cm²)	Phase	Range
1.00000E+03	20	3.28598785400391	1.00993E+01	5.08003E-04	1.02083E-03	1.14024E-03	63.5433	2
7.90604E+02	20	3.28604602813721	1.72265E+01	4.48426E-04	8.37849E-04	9.50304E-04	61.8438	2
6.25055E+02	20	3.28609991073608	2.45373E+01	4.08198E-04	6.93609E-04	8.04810E-04	59.5226	2
4.94171E+02	20	3.28604865074158	3.20559E+01	3.74250E-04	5.82130E-04	6.92054E-04	57.2631	2
3.90694E+02	20	3.28609585762024	3.97909E+01	3.39833E-04	4.83413E-04	5.90910E-04	54.8932	2
3.08884E+02	20	3.28614735603333	4.78260E+01	3.07285E-04	4.06145E-04	5.09291E-04	52.8893	2
2.44205E+02	20	3.28600430488586	5.84567E+01	2.90144E-04	3.43059E-04	4.49302E-04	49.777	2
1.93070E+02	20	3.28594279289246	6.69335E+01	2.68734E-04	2.87887E-04	3.93824E-04	46.9707	2
1.52642E+02	20	3.28603291511536	7.59921E+01	2.47544E-04	2.32529E-04	3.39629E-04	43.2085	2
1.20679E+02	20	3.28610467910767	8.45346E+01	2.34090E-04	1.97384E-04	3.06201E-04	40.1375	2
9.54095E+01	20	3.28612756729126	9.03300E+01	2.22652E-04	1.62081E-04	2.75398E-04	36.053	2
7.54312E+01	20	3.28613710403442	9.63706E+01	2.12328E-04	1.32669E-04	2.50368E-04	31.9984	2
5.96362E+01	20	3.28614449501038	1.02155E+02	2.05267E-04	1.09762E-04	2.32771E-04	28.1346	2
4.71487E+01	20	3.28614926338196	1.08285E+02	1.99869E-04	7.89862E-05	2.14910E-04	21.5635	2
3.72759E+01	20	3.28613305091858	1.14660E+02	1.97437E-04	6.64173E-05	2.08309E-04	18.5928	2
2.94705E+01	20	3.28613305091858	1.21306E+02	1.95313E-04	4.68493E-05	2.00853E-04	13.4886	2
2.32995E+01	20	3.28611946105957	1.27893E+02	1.94852E-04	3.88315E-05	1.98684E-04	11.2706	2
1.84207E+01	20	3.28616762161255	1.33885E+02	1.94146E-04	2.80840E-05	1.96167E-04	8.23095	2
1.45635E+01	20	3.28612494468689	1.40229E+02	1.95867E-04	1.85528E-05	1.96744E-04	5.41098	2
1.15140E+01	20	3.2861590385437	1.46975E+02	1.96356E-04	1.17908E-05	1.96710E-04	3.43637	2
9.10298E+00	20	3.28614711761475	1.53031E+02	1.97100E-04	8.59269E-06	1.97287E-04	2.49626	2
7.19686E+00	20	3.28618693351746	1.59392E+02	1.98138E-04	3.18765E-06	1.98163E-04	0.921698	2
5.68987E+00	20	3.2861635684967	1.66152E+02	1.99617E-04	-3.29662E-07	1.99617E-04	-0.0946224	2
4.49843E+00	20	3.2861762046814	1.72215E+02	2.01682E-04	-3.58337E-06	2.01714E-04	-1.01789	2
3.55648E+00	20	3.28618001937866	1.78518E+02	2.03903E-04	-6.42055E-06	2.04004E-04	-1.80355	2
2.81177E+00	20	3.28622555732727	1.85060E+02	2.04636E-04	-8.13415E-06	2.04798E-04	-2.27627	2
2.22300E+00	20	3.28623175621033	1.92004E+02	2.05767E-04	-1.09553E-05	2.06058E-04	-3.04764	2
1.75751E+00	20	3.28626227378845	1.99430E+02	2.07608E-04	-1.29146E-05	2.08009E-04	-3.55959	2
1.38950E+00	20	3.28632879257202	2.07415E+02	2.09364E-04	-1.50606E-05	2.09905E-04	-4.11448	2
1.09854E+00	20	3.28630423545837	2.16199E+02	2.12126E-04	-1.77743E-05	2.12870E-04	-4.78968	2
8.68511E-01	20	3.28622841835022	2.23688E+02	2.14612E-04	-1.95852E-05	2.15504E-04	-5.21429	2
6.86649E-01	20	3.28625965118408	2.31774E+02	2.15970E-04	-2.20883E-05	2.17097E-04	-5.83962	2
5.42867E-01	20	3.28647255897522	2.40661E+02	2.18809E-04	-2.64467E-05	2.20402E-04	-6.8917	2
4.29193E-01	20	3.28661108016968	2.48178E+02	2.21197E-04	-3.13494E-05	2.23408E-04	-8.06656	2
3.39322E-01	20	3.28683590888977	2.56322E+02	2.25242E-04	-3.67180E-05	2.28215E-04	-9.25867	2
2.68270E-01	20	3.28686332702637	2.65348E+02	2.31523E-04	-4.19087E-05	2.35285E-04	-10.2602	2
2.12095E-01	20	3.28690004348755	2.75471E+02	2.37541E-04	-4.73606E-05	2.42216E-04	-11.2757	2
1.67683E-01	20	3.28685522079468	2.86836E+02	2.44593E-04	-5.26153E-05	2.50188E-04	-12.1401	2
1.32571E-01	20	3.28674864768982	2.99781E+02	2.52003E-04	-5.94033E-05	2.58910E-04	-13.2639	2
1.04811E-01	20	3.28657603263855	3.14735E+02	2.59839E-04	-6.63158E-05	2.68168E-04	-14.3173	2
8.28642E-02	20	3.28637456893921	3.32399E+02	2.68876E-04	-7.42424E-05	2.78938E-04	-15.436	2
6.55128E-02	20	3.28621101379395	3.53260E+02	2.78986E-04	-8.34942E-05	2.91212E-04	-16.6613	2
5.17947E-02	20	3.28593778610229	3.78169E+02	2.89791E-04	-9.42314E-05	3.04726E-04	-18.013	2
4.09491E-02	20	3.28572869300842	4.08197E+02	3.03084E-04	-1.06734E-04	3.21329E-04	-19.4002	2
3.23746E-02	20	3.28543066978455	4.44706E+02	3.17846E-04	-1.20354E-04	3.39870E-04	-20.7394	2
2.55955E-02	20	3.28514647483826	4.89378E+02	3.34917E-04	-1.35693E-04	3.61361E-04	-22.0556	2
2.02359E-02	20	3.28484916687012	5.44408E+02	3.54875E-04	-1.53467E-04	3.86637E-04	-23.3863	2
1.59986E-02	20	3.28446769714355	6.12525E+02	3.78015E-04	-1.71817E-04	4.15231E-04	-24.4429	2
1.26485E-02	20	3.28416085243225	6.97210E+02	4.05001E-04	-1.92366E-04	4.48364E-04	-25.4066	2
1.00000E-02	20	3.28375124931335	8.03527E+02	4.36200E-04	-2.13010E-04	4.85432E-04	-26.0277	2

File: 25degC/#2-D45-1h.txt
CSStudioFile,ID_EISVSFRQG,H4sIAAAAAAAEAH1W227jNhB9ToD8g4ACqQPEhkTZciJAD15bToS1kzRynXaxgMHYjKNWJh2KymWRr+on9Ms6Q0oWnbTVk87hcGY4N/Jb4N45I6qoM85yFjpzJotMcMfreEeHQyHljBXKeRDSucv4SrwUoZNeOcPU99wp8dyef+45zjzo9Doe8d2OD8DvnHVI13OJjzrSF8a2zliyp5Lx5VvoDAVXUuTOXOSKrtnRIVhnYbd93iYuCRzHmWUbFnrdkJyFXYJObDaMq6PD+HV7Q+WGFiH8zd62LEpGizhJ5+n49peL4/bxQCnGS5qnTEUu4KSIb9kfbKmimSyZJpJ9wqCpWDG9YSYpX4zl0+Iy8lx3j5kAgxp4pgCzen2ccZprwu24HmqkfM0Wl9n6UWs0cJqtLDQRLxYalErEPPIsYa6XtVeetpErJsGnoAFTG0xsYJzDaIzSRXylNeAv8qTyWQtWhs2pFFtLOAhyeseOwWTsMzdMZmJluAI3jFhO37RcFdWG6JkgMj57yZaVX2nG2WCzTcAbC/0KgdW+fKEFS5q/HZ8UExCNxjQv0AZUAt0Uugp8PJNkaS627Kv2a/jIln9Wmk1ioYhvRMZVoeGIrcqlusukpU+oC1pFflhKCRW3w9Ua+bhI9orG0zWxXzak4izKN5TFdJGxcM/EqYaBXQRe1GsAsYFvg64NejYIbNDXAHMIRaerz9PRtBnyifE/MV1dgDbT+8QE0dkHpq+ZKeUwBSrjZJ8wti3C/0iYg1qEMWwRwUeiX3cLu6JQohfh9+Hk+0+kPTrvtUmv7T0uXM/rqFdVSd1Q9fj/UtWEinSVQsbqPkjpZpszbBxZjwdDoYzJ+VW5ucdV+I05vc/Z4DUzVV0X5o6Ik+cCmwq46+V2TvMSSr9DzoLgnHhd0j0Len3tQarENn5Gh2odaA/jhHMT29L0wLPuoQjnsA4MRP+98uKOZiplS8FXlY530PsvZEPFr2ABpbA/MMtGZbMbzTS8jtD78TXP3xK+rGFVHajCiLmNTPxBqHG7q/Unt40xibMTPHI1MKHCeNd+3Jb5zgXjsc38llFxL54yEwqL5cjWGCoKrhrYa5zwgTJdNaTbqG8Uw00HY6LQM6x2Dqa/kWtiwL5e/tjnRtk6U3CRbYRQj9ZhND+5GQ9FCenFgONQ1NePCcKaC6lxbQ5KJVVwwe4IGM6KTukrLOCcgRzG1f33fnwhQe8q4+sdA1NXvKRbxlaVg01CTXiGvzemSrUt1W6rgeb+0LU+ZHluSm4gGYWpBrmEn92GEeNFpt6ifucMEYQ1h5ivI4JQtwBK3cYmn/g/YzDfCYYhBd94RIJdBTfpvWBKy9VumnV9ph13KyBGcG7D+uae/I9XRlIU2MQgXfe50XhDy6Jp24oTOZW12PBtmbNCT/MRe6BlruKqEzWAS+8UTCb8QYTVJdPaDE7c0wFaU+WKIQwJ3h6n+A7JaG69q/BWOdXPEYvEqXNqLr6w58JjrJQPdMkcjHvoNB+806ro26z+IBtHh3cMHjTq05pDYA2ttS5/nBygn63BycGXjBat+ckBpr4F0+Hk4NvPrevHTWe5+fsvBDa6GB3EUh7oJoInHl851TQt/gHSzUgHmgoAAA==
Freq(Hz)	Ampl(A)	Bias(V)	Time(Sec)	Z'(Ohm.cm²)	Z''(Ohm.cm²)	|Z|(Ohm.cm²)	Phase	Range
1.00000E+03	20	3.28679585456848	1.01472E+01	5.03812E-04	1.01454E-03	1.13275E-03	63.5914	2
7.90604E+02	20	3.28683257102966	1.72730E+01	4.57054E-04	8.43364E-04	9.59250E-04	61.5449	2
6.25055E+02	20	3.28678703308105	2.45673E+01	4.08116E-04	7.03434E-04	8.13252E-04	59.8787	2
4.94171E+02	20	3.28670716285706	3.20586E+01	3.74948E-04	5.86706E-04	6.96283E-04	57.4185	2
3.90694E+02	20	3.28685760498047	3.97861E+01	3.32675E-04	4.81617E-04	5.85344E-04	55.3654	2
3.08884E+02	20	3.28684687614441	4.78166E+01	3.14587E-04	4.04312E-04	5.12283E-04	52.1142	2
2.44205E+02	20	3.28690910339355	5.84469E+01	2.91001E-04	3.44921E-04	4.51279E-04	49.8466	2
1.93070E+02	20	3.28691124916077	6.69117E+01	2.69383E-04	2.89476E-04	3.95428E-04	47.0592	2
1.52642E+02	20	3.28683257102966	7.59699E+01	2.48850E-04	2.34767E-04	3.42114E-04	43.332	2
1.20679E+02	20	3.2867648601532	8.45244E+01	2.34513E-04	1.99033E-04	3.07588E-04	40.3215	2
9.54095E+01	20	3.28675222396851	9.03182E+01	2.22718E-04	1.65616E-04	2.77546E-04	36.6348	2
7.54312E+01	20	3.28680968284607	9.63624E+01	2.12630E-04	1.35024E-04	2.51879E-04	32.4163	2
5.96362E+01	20	3.28679037094116	1.02160E+02	2.06196E-04	1.10499E-04	2.33938E-04	28.1865	2
4.71487E+01	20	3.28678870201111	1.08292E+02	1.99077E-04	8.05961E-05	2.14773E-04	22.0405	2
3.72759E+01	20	3.28682827949524	1.14672E+02	1.96937E-04	6.69671E-05	2.08011E-04	18.7803	2
2.94705E+01	20	3.28685903549194	1.21320E+02	1.94463E-04	4.78254E-05	2.00258E-04	13.8169	2
2.32995E+01	20	3.28688955307007	1.27911E+02	1.93986E-04	3.82615E-05	1.97724E-04	11.1577	2
1.84207E+01	20	3.28688907623291	1.33900E+02	1.94141E-04	2.87659E-05	1.96261E-04	8.42821	2
1.45635E+01	20	3.28690123558044	1.40255E+02	1.94964E-04	1.83052E-05	1.95821E-04	5.36379	2
1.15140E+01	20	3.28691077232361	1.47009E+02	1.95765E-04	1.13700E-05	1.96095E-04	3.32401	2
9.10298E+00	20	3.28693699836731	1.53066E+02	1.97333E-04	9.18709E-06	1.97547E-04	2.66555	2
7.19686E+00	20	3.28690028190613	1.59428E+02	1.98830E-04	3.98828E-06	1.98870E-04	1.14913	2
5.68987E+00	20	3.28691411018372	1.66190E+02	1.98579E-04	5.48269E-07	1.98580E-04	0.158191	2
4.49843E+00	20	3.28690981864929	1.72259E+02	2.01058E-04	-3.20218E-06	2.01083E-04	-0.912453	2
3.55648E+00	20	3.28694820404053	1.78566E+02	2.02320E-04	-5.98206E-06	2.02408E-04	-1.69359	2
2.81177E+00	20	3.28699159622192	1.85103E+02	2.03938E-04	-8.74385E-06	2.04125E-04	-2.45506	2
2.22300E+00	20	3.28698253631592	1.92056E+02	2.06595E-04	-1.06123E-05	2.06867E-04	-2.94058	2
1.75751E+00	20	3.2870192527771	1.99496E+02	2.07080E-04	-1.23568E-05	2.07448E-04	-3.41487	2
1.38950E+00	20	3.28697752952576	2.07481E+02	2.09221E-04	-1.46747E-05	2.09735E-04	-4.01215	2
1.09854E+00	20	3.28703331947327	2.16269E+02	2.11511E-04	-1.66644E-05	2.12167E-04	-4.50487	2
8.68511E-01	20	3.28698539733887	2.23755E+02	2.13757E-04	-1.84531E-05	2.14552E-04	-4.93398	2
6.86649E-01	20	3.28706026077271	2.31851E+02	2.15150E-04	-2.17088E-05	2.16243E-04	-5.76168	2
5.42867E-01	20	3.2872109413147	2.40727E+02	2.17944E-04	-2.56534E-05	2.19449E-04	-6.71319	2
4.29193E-01	20	3.28737115859985	2.48257E+02	2.20040E-04	-3.01787E-05	2.22100E-04	-7.80945	2
3.39322E-01	20	3.28754186630249	2.56403E+02	2.24615E-04	-3.68114E-05	2.27612E-04	-9.30725	2
2.68270E-01	20	3.28755378723145	2.65425E+02	2.30372E-04	-4.06889E-05	2.33937E-04	-10.0165	2
2.12095E-01	20	3.28760504722595	2.75533E+02	2.36238E-04	-4.58776E-05	2.40651E-04	-10.9901	2
1.67683E-01	20	3.28752064704895	2.86913E+02	2.43117E-04	-5.16199E-05	2.48536E-04	-11.9873	2
1.32571E-01	20	3.28747749328613	2.99855E+02	2.50453E-04	-5.75574E-05	2.56982E-04	-12.9426	2
1.04811E-01	20	3.28731822967529	3.14825E+02	2.58208E-04	-6.45458E-05	2.66153E-04	-14.035	2
8.28642E-02	20	3.28711271286011	3.32493E+02	2.66693E-04	-7.21556E-05	2.76282E-04	-15.1393	2
6.55128E-02	20	3.28691530227661	3.53356E+02	2.76694E-04	-8.10697E-05	2.88326E-04	-16.3303	2
5.17947E-02	20	3.28672552108765	3.78265E+02	2.87638E-04	-9.14460E-05	3.01825E-04	-17.6365	2
4.09491E-02	20	3.28647136688232	4.08293E+02	3.00199E-04	-1.03073E-04	3.17401E-04	-18.9498	2
3.23746E-02	20	3.28624939918518	4.44801E+02	3.14686E-04	-1.16653E-04	3.35612E-04	-20.3395	2
2.55955E-02	20	3.28594493865967	4.89475E+02	3.31443E-04	-1.31446E-04	3.56557E-04	-21.6326	2
2.02359E-02	20	3.28560066223145	5.44504E+02	3.51199E-04	-1.47726E-04	3.81003E-04	-22.8132	2
1.59986E-02	20	3.28529787063599	6.12624E+02	3.73553E-04	-1.65802E-04	4.08696E-04	-23.9341	2
1.26485E-02	20	3.2849588394165	6.97299E+02	3.99463E-04	-1.84756E-04	4.40120E-04	-24.8211	2
1.00000E-02	20	3.28463172912598	8.03609E+02	4.29691E-04	-2.04214E-04	4.75749E-04	-25.4197	2

File: 25degC/#2-D50-1h.txt
CSStudioFile,ID_EISVSFRQG,H4sIAAAAAAAEAH1W3W7qOBC+plLfIdJKXSoVlB8CNFIuOBBadKBlCUt3j46EXHAhu8GmjtOWoz7VPsI+2c7YCTHt7uYq3+fxzHj+7G9t+8EaEEmsYZLSwFpQkSWcWU7TOT/rcyHmNJPWExfWQ8LW/DULrPjO6seeY09cx/a9a8eyFu2m33Rcz256ALxmt+m2HNv1UEf8SuneGgr6nFO2OgRWnzMpeGoteCrJhp6fgXUatBrXDdd225ZlzZMdDRw38LuB76MTux1l8vwsettPidiRLIC/+WFPw9FgGY3iRTyc/XJz0bjoSUlZTtKYytAGPMqiGf2DrmQ4FzlVxOiU0GjC11RtmAvClkPxvLwNHds+YcbAoAaWSMC0XB8mjKSKsJu2gxoJ29DlbbLZKo0aTpK1gcb81UC9XPKIhY4hzNSy8spRNlJJBfjUrsDEBGMTaOcwGoN4Gd0pDfiLvFv4rAQLw/pUkm4EHAQ5tePIYDJOmSkVCV9rLsMNA5qSg5IroloRvg4iZfPXZFX4FSeM9nb7EXhjoF8hsMqXLySjo+rvyI+yMYiGQ5JmaAMqgewyVQUenknQOOV7+lX51d/S1Z+FZp1YKOIpT5jMFBzQdb6SD4kw9HF5Q4rI93MhoOKOuFhzPy66J0XjqJo4LRu34AzK05TBtJAxsK/jVMK2WQRO6FfANYFngpYJfBO0TdBRAHMIRaeqz1HRNBn3E+N9YlqqAE3G/8S0w+4HpqOYCWEwBQrj7imhbRuE95HQBzUIbdgg2h+JTtkt9I5Aid4E3/vj7z+5jcG133D9hrNd2o7dlG+ykJoSuf1/qWJChapKIWNlH8Rkt08pNo4ox4OmUEbn/C7fPeIq/EaMPKa095boqi4L80hEo5cMmwq4+9V+QdIcSr/pdjsdx3O7127b7raVB7Hk++gFHSp1oD2ME85NbEvdAy+qh0KcwyowEP33wosHksiYrjhbFzreQe+/kBUVvYEFlML+wCxrldVuNFPxKkLvF/csPYzYqoRFdaAKLWZXMtEHocrtltI/mlXGBM5O8MhWQIcK4136McvTowvaY5P5LSH8kT8nOhQGy5AtMVQUXDWwVzvhAaW7qk/2YUcrhpsOxkSmZljpHEx/LVfFgH69/XHKDZJNIuEi23Eut8ZhFD+eDvs8h/RiwHEoqutHB2HDuFC4NAelEku4YI8EDGdJJuQNFnDOQA6j4v57v7gRoHedsM2RganLX+M9pevCwSqhOjz93ytTudzn8rhVQ31/qFrv0zTVJdcTlMBUg1zCz3HDgLIskYew0+wigrCmEPNN6CJULYBSs0jnE//nFOa7i2GIwTcWuu1jBVfpvaFSyZVu6nV1piM34xAjOLdmPX1P/scrY5Rl2MQgXfa51jgleVa1bcHxlIhSrH9YpTRT03xAn0ieyqjoRAXg0rsCkyP2xIPikqnvepf2VQ+tyXxNEQYu3h5X+A5JSGq8q/BWuVLPEYPEqXOlL77At+ExlosnsqIWxj2wqg/eaUX0TVZ9kI3zswcKDxr5ac1yYQ2t1W9/XNbQz3rvsvYlIVl9cVnD1NdhOlzWvv1cv9/umqvd338hMNHNoBYJUVNNBE88traKaZr9A0iWvTGaCgAA
Freq(Hz)	Ampl(A)	Bias(V)	Time(Sec)	Z'(Ohm.cm²)	Z''(Ohm.cm²)	|Z|(Ohm.cm²)	Phase	Range
1.00000E+03	20	3.2877516746521	1.01381E+01	5.24516E-04	1.00933E-03	1.13748E-03	62.5405	2
7.90604E+02	20	3.2878475189209	1.72595E+01	4.55441E-04	8.38876E-04	9.54536E-04	61.5017	2
6.25055E+02	20	3.28781056404114	2.45701E+01	4.11173E-04	7.01503E-04	8.13124E-04	59.6241	2
4.94171E+02	20	3.28776407241821	3.20934E+01	3.67967E-04	5.88984E-04	6.94480E-04	58.005	2
3.90694E+02	20	3.28773260116577	3.98227E+01	3.34410E-04	4.80736E-04	5.85609E-04	55.1767	2
3.08884E+02	20	3.2876181602478	4.78479E+01	3.04463E-04	3.99887E-04	5.02600E-04	52.7154	2
2.44205E+02	20	3.28786039352417	5.84744E+01	2.89922E-04	3.44079E-04	4.49939E-04	49.8824	2
1.93070E+02	20	3.28762197494507	6.69440E+01	2.69018E-04	2.89065E-04	3.94878E-04	47.0572	2
1.52642E+02	20	3.28772759437561	7.59901E+01	2.47500E-04	2.34509E-04	3.40955E-04	43.4561	2
1.20679E+02	20	3.28788471221924	8.45382E+01	2.33776E-04	1.97995E-04	3.06355E-04	40.2626	2
9.54095E+01	20	3.28789305686951	9.03329E+01	2.22238E-04	1.61890E-04	2.74951E-04	36.0717	2
7.54312E+01	20	3.28789114952087	9.63709E+01	2.11699E-04	1.34416E-04	2.50767E-04	32.4131	2
5.96362E+01	20	3.28787350654602	1.02159E+02	2.05409E-04	1.09900E-04	2.32961E-04	28.1481	2
4.71487E+01	20	3.28787136077881	1.08290E+02	1.97831E-04	7.99311E-05	2.13368E-04	22.0006	2
3.72759E+01	20	3.28787088394165	1.14667E+02	1.96226E-04	6.67686E-05	2.07274E-04	18.7916	2
2.94705E+01	20	3.28785395622253	1.21324E+02	1.93815E-04	4.83567E-05	1.99756E-04	14.0093	2
2.32995E+01	20	3.28787899017334	1.27908E+02	1.93495E-04	3.87451E-05	1.97336E-04	11.323	2
1.84207E+01	20	3.28790140151978	1.33901E+02	1.93027E-04	2.90256E-05	1.95197E-04	8.55154	2
1.45635E+01	20	3.28788733482361	1.40243E+02	1.94031E-04	1.93391E-05	1.94992E-04	5.69188	2
1.15140E+01	20	3.28791666030884	1.46992E+02	1.94586E-04	1.21244E-05	1.94963E-04	3.56541	2
9.10298E+00	20	3.28791260719299	1.53050E+02	1.95490E-04	9.33985E-06	1.95713E-04	2.73532	2
7.19686E+00	20	3.28790950775146	1.59418E+02	1.96980E-04	3.94668E-06	1.97020E-04	1.14782	2
5.68987E+00	20	3.28789925575256	1.66180E+02	1.97499E-04	-6.95115E-07	1.97500E-04	-0.201657	2
4.49843E+00	20	3.28796315193176	1.72247E+02	1.99431E-04	-3.33792E-06	1.99459E-04	-0.95888	2
3.55648E+00	20	3.28792691230774	1.78548E+02	2.01736E-04	-6.04898E-06	2.01826E-04	-1.71748	2
2.81177E+00	20	3.28795552253723	1.85091E+02	2.02314E-04	-7.45592E-06	2.02451E-04	-2.11058	2
2.22300E+00	20	3.28799557685852	1.92055E+02	2.04248E-04	-1.03034E-05	2.04508E-04	-2.88787	2
1.75751E+00	20	3.2879855632782	1.99491E+02	2.05556E-04	-1.17071E-05	2.05889E-04	-3.25967	2
1.38950E+00	20	3.28804707527161	2.07475E+02	2.07238E-04	-1.45109E-05	2.07745E-04	-4.00535	2
1.09854E+00	20	3.28806757926941	2.16259E+02	2.10432E-04	-1.65189E-05	2.11079E-04	-4.48852	2
8.68511E-01	20	3.28799104690552	2.23741E+02	2.11651E-04	-1.85336E-05	2.12461E-04	-5.00444	2
6.86649E-01	20	3.28805208206177	2.31827E+02	2.13511E-04	-2.07989E-05	2.14521E-04	-5.56386	2
5.42867E-01	20	3.28816890716553	2.40708E+02	2.15560E-04	-2.46337E-05	2.16963E-04	-6.51933	2
4.29193E-01	20	3.28836965560913	2.48249E+02	2.18214E-04	-2.97707E-05	2.20235E-04	-7.76883	2
3.39322E-01	20	3.28851461410522	2.56391E+02	2.22791E-04	-3.43720E-05	2.25427E-04	-8.77038	2
2.68270E-01	20	3.28859233856201	2.65411E+02	2.28451E-04	-3.97754E-05	2.31888E-04	-9.87671	2
2.12095E-01	20	3.28855586051941	2.75519E+02	2.34412E-04	-4.48855E-05	2.38671E-04	-10.8398	2
1.67683E-01	20	3.28851652145386	2.86883E+02	2.41098E-04	-5.02183E-05	2.46273E-04	-11.7659	2
1.32571E-01	20	3.28842067718506	2.99847E+02	2.48144E-04	-5.61580E-05	2.54419E-04	-12.7519	2
1.04811E-01	20	3.2882661819458	3.14802E+02	2.56030E-04	-6.26493E-05	2.63584E-04	-13.7498	2
8.28642E-02	20	3.28812098503113	3.32462E+02	2.64306E-04	-7.02610E-05	2.73485E-04	-14.8868	2
6.55128E-02	20	3.28795218467712	3.53332E+02	2.73755E-04	-7.90716E-05	2.84945E-04	-16.1109	2
5.17947E-02	20	3.28771686553955	3.78237E+02	2.84556E-04	-8.88935E-05	2.98118E-04	-17.3485	2
4.09491E-02	20	3.28748035430908	4.08264E+02	2.96918E-04	-1.00450E-04	3.13450E-04	-18.6911	2
3.23746E-02	20	3.28724813461304	4.44776E+02	3.11235E-04	-1.13099E-04	3.31148E-04	-19.9706	2
2.55955E-02	20	3.28695678710938	4.89440E+02	3.27677E-04	-1.27547E-04	3.51626E-04	-21.2683	2
2.02359E-02	20	3.28667688369751	5.44476E+02	3.47001E-04	-1.42969E-04	3.75299E-04	-22.3923	2
1.59986E-02	20	3.28637361526489	6.12638E+02	3.69197E-04	-1.60097E-04	4.02415E-04	-23.4432	2
1.26485E-02	20	3.28603482246399	6.97368E+02	3.93801E-04	-1.78540E-04	4.32384E-04	-24.3884	2
1.00000E-02	20	3.2856605052948	8.03678E+02	4.23423E-04	-1.97145E-04	4.67069E-04	-24.9666	2

File: 25degC/#2-D55-1h.txt
CSStudioFile,ID_EISVSFRQG,H4sIAAAAAAAEAH1W627qOBD+TaW+Q6SVulQqKBeukfKDA4GiAy1LWLp7dCTkggvZDTZ1nLYc9an2EfbJdsZOiGl3N7/yfR7PjOdmf2vZD9aASGIN44T61pKKNObMcurO5UWfC7GgqbSeuLAeYrbhr6lvRXdWP/Ice+o6dtPrOpa1bNWbdcf17LoHwKt36m7DsV0PdUSvlB6soaDPGWXro2/1OZOCJ9aSJ5Js6eUFWKd+o9atubbbsixrEe+p7zi+2/XtDjqx31MmLy/Ct8OMiD1JffhbHA80GA9W4ThaRsP5L6Or2lVPSsoykkRUBjbgcRrO6R90LYOFyKgixueERlO+oWrDQhC2Gorn1W3g2PYZMwEGNbBYAqbF+jBmJFGEXbcd1EjYlq5u4+1OadRwGm8MNOGvBuplkocscAxhppaVV46ykUgqwKdWCaYmmJhAO4fRGESr8E5pwF/k3dxnJZgb1qeSdCvgIMipHScGk3HOzKiI+UZzKW4Y0IQclVwe1ZJo6iBStniN17lfUcxob38YgzcG+hUCq3z5QlI6Lv9O/DidgGgwJEmKNqASyD5VVeDhmQSNEn6gX5Vf/R1d/5lr1omFIp7xmMlUwQHdZGv5EAtDH5cjkke+nwkBFXfC+Zr7cdE9KxpH1cR52bg5Z1CepgymgYyBmzpOBWyZReAEzRK4JvBM0DBB0wQtE7QVwBxC0anqc1Q0Tcb9xHifmIYqQJNpfmJaQecD01bMlDCYArlx95zQtg3C+0jogxqENmwQrY9Eu+gWekegREf+9/7k+09ubdBt1txmzdmtbLtbl28yl5oRuft/qXxCBapKIWNFH0Rkf0goNo4oxoOmUEbn/C7bP+Iq/IaMPCa09xbrqi4K80SE45cUmwq4+/VhSZIMSr/udrodp90Bbc1Os6s8iCQ/hC/oUKED7WGccG5iW+oeeFE9FOAcVoGB6L/nXjyQWEZ0zdkm1/EOev+FLKnwDSygFPYHZlmrLHejmZJXEXq/umfJcczWBcyrA1VoMbuUCT8IlW43lP7xvDQmcHaCR7YCOlQY78KPeZacXNAem8xvMeGP/DnWoTBYhmyBoaLgqoG92gkPKN1VfXII2lox3HQwJlI1wwrnYPpruTIG9Ovtj3NuEG9jCRfZnnO5Mw6j+Mls2OcZpBcDjkNRXT86CFvGhcKFOSiVSMIFeyJgOEsyJW+wgHMGchjm99/71UiA3k3MticGpi5/jQ6UbnIHy4Tq8PR/L01l8pDJ01YN9f2har1Pk0SXXE9QAlMNcgk/pw0DytJYHoN2vYMIwppAzLeBi1C1AErNQ51P/F9QmO8uhiEC31jgtk4VXKZ3RKWSK9zU6+pMJ27OIUZwbs16+p78j1fGOE2xiUG66HOtcUaytGzbnOMJEYVY/7hOaKqm+YA+kSyRYd6JCsCldwMmx+yJ+/klU933ru2bHlqT2YYi9F28PW7wHRKTxHhX4a1yo54jBolT50ZffH7ThsdYJp7ImloYd98qP3in5dE3WfVBNi4vHig8aOSnNcuFNbRWvf1xXUE/q73rypeYpNXldQVTX4XpcF359nP1frevr/d//4XARKNBJRSiopoInnhsY+XTNP0Ht5JPypoKAAA=
Freq(Hz)	Ampl(A)	Bias(V)	Time(Sec)	Z'(Ohm.cm²)	Z''(Ohm.cm²)	|Z|(Ohm.cm²)	Phase	Range
1.00000E+03	20	3.28983092308044	1.01153E+01	5.21861E-04	1.03001E-03	1.15466E-03	63.1306	2
7.90604E+02	20	3.28988862037659	1.72589E+01	4.69197E-04	8.48826E-04	9.69872E-04	61.0679	2
6.25055E+02	20	3.28983855247498	2.45542E+01	4.21682E-04	7.06684E-04	8.22933E-04	59.1753	2
4.94171E+02	20	3.28983330726624	3.20596E+01	3.76901E-04	5.85349E-04	6.96195E-04	57.2229	2
3.90694E+02	20	3.28974723815918	3.97885E+01	3.46507E-04	4.92160E-04	6.01904E-04	54.8524	2
3.08884E+02	20	3.2899169921875	4.78217E+01	3.14676E-04	4.01033E-04	5.09753E-04	51.88	2
2.44205E+02	20	3.28995084762573	5.84551E+01	2.94221E-04	3.49039E-04	4.56502E-04	49.8709	2
1.93070E+02	20	3.28995585441589	6.69211E+01	2.72247E-04	2.93166E-04	4.00081E-04	47.1188	2
1.52642E+02	20	3.28983855247498	7.59728E+01	2.50203E-04	2.38683E-04	3.45791E-04	43.6502	2
1.20679E+02	20	3.28988122940063	8.45156E+01	2.37637E-04	2.00546E-04	3.10950E-04	40.1616	2
9.54095E+01	20	3.2899923324585	9.03210E+01	2.24583E-04	1.66177E-04	2.79378E-04	36.4991	2
7.54312E+01	20	3.28997564315796	9.63676E+01	2.13065E-04	1.37742E-04	2.53712E-04	32.8818	2
5.96362E+01	20	3.28995203971863	1.02157E+02	2.05446E-04	1.13156E-04	2.34547E-04	28.8453	2
4.71487E+01	20	3.2899477481842	1.08299E+02	1.99561E-04	8.27280E-05	2.16029E-04	22.5164	2
3.72759E+01	20	3.28994393348694	1.14676E+02	1.96706E-04	6.84881E-05	2.08288E-04	19.1968	2
2.94705E+01	20	3.28989553451538	1.21329E+02	1.94276E-04	5.02836E-05	2.00678E-04	14.5111	2
2.32995E+01	20	3.28992772102356	1.27916E+02	1.94288E-04	3.98261E-05	1.98328E-04	11.5843	2
1.84207E+01	20	3.28995823860168	1.33909E+02	1.94719E-04	3.04862E-05	1.97092E-04	8.89827	2
1.45635E+01	20	3.28995966911316	1.40254E+02	1.93918E-04	1.94538E-05	1.94892E-04	5.72873	2
1.15140E+01	20	3.28993892669678	1.46998E+02	1.94316E-04	1.37864E-05	1.94804E-04	4.05826	2
9.10298E+00	20	3.28995656967163	1.53051E+02	1.95611E-04	9.63908E-06	1.95849E-04	2.82107	2
7.19686E+00	20	3.29000949859619	1.59416E+02	1.96799E-04	4.98130E-06	1.96862E-04	1.44994	2
5.68987E+00	20	3.28998255729675	1.66177E+02	1.98296E-04	4.78522E-07	1.98297E-04	0.138264	2
4.49843E+00	20	3.29003596305847	1.72253E+02	1.99817E-04	-1.64023E-06	1.99824E-04	-0.470312	2
3.55648E+00	20	3.29001927375793	1.78558E+02	2.00141E-04	-5.81952E-06	2.00226E-04	-1.66553	2
2.81177E+00	20	3.29003262519836	1.85097E+02	2.01367E-04	-7.78857E-06	2.01517E-04	-2.21501	2
2.22300E+00	20	3.29004430770874	1.92040E+02	2.04053E-04	-9.56815E-06	2.04278E-04	-2.68466	2
1.75751E+00	20	3.29002714157104	1.99464E+02	2.06013E-04	-1.12595E-05	2.06320E-04	-3.12834	2
1.38950E+00	20	3.29009914398193	2.07453E+02	2.07580E-04	-1.36554E-05	2.08029E-04	-3.7637	2
1.09854E+00	20	3.29011535644531	2.16232E+02	2.09594E-04	-1.63530E-05	2.10231E-04	-4.4613	2
8.68511E-01	20	3.29008460044861	2.23723E+02	2.11265E-04	-1.80663E-05	2.12036E-04	-4.88775	2
6.86649E-01	20	3.29011249542236	2.31810E+02	2.13035E-04	-2.06102E-05	2.14029E-04	-5.52592	2
5.42867E-01	20	3.29026985168457	2.40703E+02	2.15350E-04	-2.40685E-05	2.16691E-04	-6.37718	2
4.29193E-01	20	3.29040813446045	2.48228E+02	2.18596E-04	-2.91366E-05	2.20529E-04	-7.5922	2
3.39322E-01	20	3.29057955741882	2.56388E+02	2.22781E-04	-3.43185E-05	2.25409E-04	-8.75733	2
2.68270E-01	20	3.29062461853027	2.65432E+02	2.27746E-04	-3.92101E-05	2.31096E-04	-9.76862	2
2.12095E-01	20	3.29069375991821	2.75531E+02	2.33857E-04	-4.43390E-05	2.38024E-04	-10.7358	2
1.67683E-01	20	3.29058361053467	2.86902E+02	2.40396E-04	-4.96568E-05	2.45471E-04	-11.671	2
1.32571E-01	20	3.29045534133911	2.99845E+02	2.47223E-04	-5.54219E-05	2.53359E-04	-12.6355	2
1.04811E-01	20	3.29039144515991	3.14793E+02	2.54729E-04	-6.21051E-05	2.62191E-04	-13.7019	2
8.28642E-02	20	3.29018640518188	3.32458E+02	2.63398E-04	-6.95097E-05	2.72415E-04	-14.7831	2
6.55128E-02	20	3.29001903533936	3.53325E+02	2.72773E-04	-7.80218E-05	2.83712E-04	-15.9622	2
5.17947E-02	20	3.28979253768921	3.78234E+02	2.83442E-04	-8.79386E-05	2.96770E-04	-17.2366	2
4.09491E-02	20	3.28957796096802	4.08259E+02	2.95598E-04	-9.92632E-05	3.11820E-04	-18.5623	2
3.23746E-02	20	3.28931784629822	4.44767E+02	3.09865E-04	-1.11709E-04	3.29386E-04	-19.8247	2
2.55955E-02	20	3.28908681869507	4.89433E+02	3.26269E-04	-1.25826E-04	3.49691E-04	-21.0891	2
2.02359E-02	20	3.28877401351929	5.44469E+02	3.45153E-04	-1.41578E-04	3.73062E-04	-22.3029	2
1.59986E-02	20	3.28847789764404	6.12582E+02	3.66094E-04	-1.58234E-04	3.98827E-04	-23.3751	2
1.26485E-02	20	3.28816771507263	6.97266E+02	3.90887E-04	-1.76419E-04	4.28855E-04	-24.291	2
1.00000E-02	20	3.28784155845642	8.03575E+02	4.20068E-04	-1.95033E-04	4.63136E-04	-24.9049	2
