Repository: CccLeo/Dataset-for-SOC-Estimation-for-Large-Format-LFP-Batteries

# Dataset-for-SOC-Estimation-for-Large-Format-LFP-Batteries
Dataset for paper: SOC Estimation for Large-Format LFP Batteries Using EIS-DRT-Based Periodic Correction and Slope-Adaptive EKF Tracking

## 包结构说明
```
battery_analysis/           # core package
├── __init__.py            # 包入口，导出所有公共接口
├── eis/                   # EIS分析模块
│   ├── reader.py          # EIS数据读取与预处理
│   ├── models.py          # EIS等效电路模型与拟合算法
│   └── plotting.py        # EIS可视化（Nyquist图、Bode图等）
├── drt/                   # DRT分析模块
│   ├── core.py            # DRT核心计算与优化拟合
│   └── plotting.py        # DRT可视化（2D/3D绘图）
├── cycle/                 # 循环数据分析模块
│   └── analyzer.py        # 电池循环数据解析与dQ/dV分析

File: 25degC/#2-D90-1h.txt
CSStudioFile,ID_EISVSFRQG,H4sIAAAAAAAEAH1W627qOBD+TaW+Q6SVulQqKBdujZQfHAgtOtCyhKW7R0dCLriQ3cSmjtOWoz7VPsI+2c7YCTHt7uZXvs/jmfHc7G8d+8EaEkmsUZxQ31pSkcWcWU7TOT8bcCEWNJPWExfWQ8w2/DXzrejOGkSeY09dx257145lLTvNdtNxPbvpAfCavabbcmzXQx3RK6V7ayToc07Z+uBbA86k4Im15IkkW3p+Btap32pcN1zb7ViWtYhT6tuOb9u+d41OpCll8vwsfNvPiEhJ5sPf4rCnwXi4CsfRMhrNf7m5aFz0paQsJ0lEZWADHmfhnP5B1zJYiJwqYnxKaDTlG6o2LARhq5F4Xt0Gjm2fMBNgUAOLJWBaro9iRhJF2E3bQY2EbenqNt7ulEYNp/HGQBP+aqB+LnnIAscQZmpZeeUoG4mkAnzqVGBqgokJtHMYjWG0Cu+UBvxF3i18VoKFYX0qSbcCDoKc2nFkMBmnzIyKmG80l+GGIU3IQckVUa2Itg4iZYvXeF34FcWM9tP9GLwx0K8QWOXLF5LRcfV35MfZBESDEUkytAGVQNJMVYGHZxI0SvieflV+DXZ0/WehWScWinjGYyYzBYd0k6/lQywMfVzekCLyg1wIqLgjLtbcj4vuSdE4qiZOy8YtOIPyNGUwLWQM3NZxKmHHLAInaFfANYFngpYJ2ibomKCrAOYQik5Vn6OiaTLuJ8b7xLRUAZpM+xPTCXofmK5ipoTBFCiMu6eEtm0Q3kdCH9QgtGGD6HwkumW30DsCJXrjfx9Mvv/kNobX7Ybbbji7lW27TfkmC6kZkbv/lyomVKCqFDJW9kFE0n1CsXFEOR40hTI653d5+oir8Bsy8pjQ/lusq7oszCMRjl8ybCrg7tf7JUlyKP2m53ZbXa/X7fU6dqurPIgk34cv6FCpA+1hnHBuYlvqHnhRPRTgHFaBgei/F148kFhGdM3ZptDxDnr/hayo8A0soBT2B2ZZq6x2o5mKVxF6v7hnyWHM1iUsqgNVaDG7kgk/CFVut5T+8bwyJnB2gke2AjpUGO/Sj3meHF3QHpvMbzHhj/w51qEwWIZsiaGi4KqBvdoJDyjdVQOyD7paMdx0MCYyNcNK52D6a7kqBvTr7Y9TbhhvYwkXWcq53BmHUfxkNhrwHNKLAcehqK4fHYQt40Lh0hyUSiThgj0SMJwlmZI3WMA5AzkMi/vv/eJGgN5NzLZHBqYuf432lG4KB6uE6vAMfq9M5XKfy+NWDfX9oWp9QJNEl1xfUAJTDXIJP8cNQ8qyWB6CbrOHCMKaQMy3gYtQtQBKzUOdT/xfUJjvLoYhAt9Y4HaOFVyl94ZKJVe6qdfVmY7cnEOM4Nya9fQ9+R+vjHGWYRODdNnnWuOM5FnVtgXHEyJKscFhndBMTfMhfSJ5IsOiExWAS+8KTI7ZE/eLS6ae9i/tqz5ak/mGIvRdvD2u8B0Sk8R4V+GtcqWeIwaJU+dKX3x+24bHWC6eyJpaGHffqj54pxXRN1n1QTbOzx4oPGjkpzXLhTW0Vr/9cVlDP+v9y9qXmGT15WUNU1+H6XBZ+/Zz/X6XNtfp338hMNHNsBYKUVNNBE88trGKaZr9A/PSmFyaCgAA
Freq(Hz)	Ampl(A)	Bias(V)	Time(Sec)	Z'(Ohm.cm²)	Z''(Ohm.cm²)	|Z|(Ohm.cm²)	Phase	Range
1.00000E+03	20	3.32747626304626	1.01147E+01	5.20839E-04	1.02249E-03	1.14750E-03	63.0065	2
7.90604E+02	20	3.32751822471619	1.72445E+01	4.61600E-04	8.50359E-04	9.67567E-04	61.5056	2
6.25055E+02	20	3.32749962806702	2.45417E+01	4.28544E-04	6.97816E-04	8.18900E-04	58.445	2
4.94171E+02	20	3.3274884223938	3.20313E+01	3.81493E-04	5.82943E-04	6.96677E-04	56.7982	2
3.90694E+02	20	3.32757496833801	3.97575E+01	3.53200E-04	4.80332E-04	5.96213E-04	53.672	2
3.08884E+02	20	3.32741665840149	4.77833E+01	3.16830E-04	4.06961E-04	5.15751E-04	52.0983	2
2.44205E+02	20	3.32754874229431	5.84137E+01	2.98290E-04	3.48781E-04	4.58939E-04	49.4617	2
1.93070E+02	20	3.32731771469116	6.68782E+01	2.76925E-04	2.94097E-04	4.03955E-04	46.7225	2
1.52642E+02	20	3.32740664482117	7.59277E+01	2.54960E-04	2.39759E-04	3.49984E-04	43.2401	2
1.20679E+02	20	3.32740378379822	8.44894E+01	2.39923E-04	2.03750E-04	3.14765E-04	40.3388	2
9.54095E+01	20	3.32732319831848	9.02820E+01	2.26919E-04	1.69548E-04	2.83265E-04	36.766	2
7.54312E+01	20	3.32745480537415	9.63229E+01	2.16404E-04	1.38037E-04	2.56680E-04	32.5325	2
5.96362E+01	20	3.32742118835449	1.02119E+02	2.08622E-04	1.16171E-04	2.38786E-04	29.1112	2
4.71487E+01	20	3.327392578125	1.08252E+02	2.01673E-04	8.62951E-05	2.19360E-04	23.1659	2
3.72759E+01	20	3.327472448349	1.14637E+02	1.98259E-04	7.09206E-05	2.10562E-04	19.683	2
2.94705E+01	20	3.32742881774902	1.21281E+02	1.94416E-04	5.23797E-05	2.01348E-04	15.0787	2
2.32995E+01	20	3.32745456695557	1.27869E+02	1.93554E-04	4.36070E-05	1.98405E-04	12.6966	2
1.84207E+01	20	3.32743072509766	1.33865E+02	1.91396E-04	3.25440E-05	1.94143E-04	9.64999	2
1.45635E+01	20	3.3274884223938	1.40208E+02	1.92762E-04	2.28821E-05	1.94115E-04	6.76973	2
1.15140E+01	20	3.327467918396	1.46959E+02	1.93325E-04	1.51247E-05	1.93916E-04	4.4734	2
9.10298E+00	20	3.32744383811951	1.53008E+02	1.93385E-04	1.30316E-05	1.93823E-04	3.85516	2
7.19686E+00	20	3.32747364044189	1.59381E+02	1.93620E-04	7.07818E-06	1.93749E-04	2.09364	2
5.68987E+00	20	3.32746243476868	1.66148E+02	1.94924E-04	3.34053E-06	1.94952E-04	0.981816	2
4.49843E+00	20	3.32749533653259	1.72215E+02	1.95294E-04	-6.73321E-07	1.95295E-04	-0.19754	2
3.55648E+00	20	3.32751488685608	1.78514E+02	1.97244E-04	-3.99067E-06	1.97285E-04	-1.15906	2
2.81177E+00	20	3.32757329940796	1.85060E+02	1.98045E-04	-4.27027E-06	1.98091E-04	-1.23523	2
2.22300E+00	20	3.32755827903748	1.92003E+02	1.98922E-04	-6.41247E-06	1.99025E-04	-1.84635	2
1.75751E+00	20	3.32750248908997	1.99449E+02	2.00529E-04	-9.31590E-06	2.00745E-04	-2.65986	2
1.38950E+00	20	3.32758975028992	2.07430E+02	2.01803E-04	-1.05452E-05	2.02078E-04	-2.99127	2
1.09854E+00	20	3.32758975028992	2.16214E+02	2.03646E-04	-1.25740E-05	2.04033E-04	-3.53321	2
8.68511E-01	20	3.32758569717407	2.23705E+02	2.04321E-04	-1.39174E-05	2.04795E-04	-3.89669	2
6.86649E-01	20	3.32760834693909	2.31783E+02	2.06583E-04	-1.58776E-05	2.07193E-04	-4.39502	2
5.42867E-01	20	3.32773232460022	2.40668E+02	2.08099E-04	-1.94111E-05	2.09002E-04	-5.32902	2
4.29193E-01	20	3.32782530784607	2.48194E+02	2.09654E-04	-2.37147E-05	2.10991E-04	-6.4535	2
3.39322E-01	20	3.32793831825256	2.56335E+02	2.13445E-04	-2.77655E-05	2.15243E-04	-7.41159	2
2.68270E-01	20	3.32803320884705	2.65357E+02	2.17981E-04	-3.16943E-05	2.20273E-04	-8.27279	2
2.12095E-01	20	3.32797574996948	2.75466E+02	2.22613E-04	-3.63901E-05	2.25567E-04	-9.28392	2
1.67683E-01	20	3.32797241210938	2.86842E+02	2.27883E-04	-4.11725E-05	2.31572E-04	-10.2414	2
1.32571E-01	20	3.32789945602417	2.99786E+02	2.33501E-04	-4.61083E-05	2.38010E-04	-11.1702	2
1.04811E-01	20	3.32775211334229	3.14759E+02	2.39802E-04	-5.17184E-05	2.45316E-04	-12.1706	2
8.28642E-02	20	3.32763338088989	3.32419E+02	2.47105E-04	-5.80990E-05	2.53844E-04	-13.231	2
6.55128E-02	20	3.32744598388672	3.53290E+02	2.54547E-04	-6.56223E-05	2.62870E-04	-14.4561	2
5.17947E-02	20	3.32725310325623	3.78194E+02	2.63673E-04	-7.39736E-05	2.73853E-04	-15.6715	2
4.09491E-02	20	3.32706308364868	4.08219E+02	2.74111E-04	-8.36397E-05	2.86587E-04	-16.9686	2
3.23746E-02	20	3.32691073417664	4.44732E+02	2.86207E-04	-9.43901E-05	3.01370E-04	-18.2524	2
2.55955E-02	20	3.32668495178223	4.89406E+02	3.00370E-04	-1.06231E-04	3.18602E-04	-19.4771	2
2.02359E-02	20	3.32641530036926	5.44436E+02	3.16869E-04	-1.19340E-04	3.38597E-04	-20.6375	2
1.59986E-02	20	3.32610392570496	6.12544E+02	3.36086E-04	-1.33026E-04	3.61455E-04	-21.594	2
1.26485E-02	20	3.32576727867126	6.97232E+02	3.56914E-04	-1.47745E-04	3.86285E-04	-22.4871	2
1.00000E-02	20	3.32546782493591	8.03539E+02	3.82191E-04	-1.62454E-04	4.15284E-04	-23.0284	2

File: 25degC/#2-D95-1h.txt
CSStudioFile,ID_EISVSFRQG,H4sIAAAAAAAEAH1W3W7qOBC+plLfIdJKXSoVlB8CbaRccCBQdKBlCUt3j46EXHAhu8GmjtOWoz7VPsI+2c7YCTHt7uYq3+fxzHj+7G9t+8HqE0msQZLSwFpQkSWcWU7TOT/rcSHmNJPWExfWQ8LW/DULrPjO6sWeY09cx/a9G8eyFu2m33Rcz256ALzmddNtObbroY74ldK9NRD0OadsdQisHmdS8NRa8FSSDT0/A+s0aDWuG67tti3Lmic7Grhe4NmB76ITux1l8vwsettPidiRLIC/+WFPw1F/GY3iRTyY/TK8aFx0paQsJ2lMZWgDHmXRjP5BVzKci5wqYnRKaDTha6o2zAVhy4F4Xt6Gjm2fMGNgUANLJGBarg8SRlJF2E3bQY2EbejyNtlslUYNJ8naQGP+aqBuLnnEQscQZmpZeeUoG6mkAnxqV2BigrEJtHMYjX68jO6UBvxF3i18VoKFYX0qSTcCDoKc2nFkMBmnzJSKhK81l+GGPk3JQckVUa0IXweRsvlrsir8ihNGu7v9CLwx0K8QWOXLF5LRUfV35EfZGETDAUkztAGVQHaZqgIPzyRonPI9/ar86m3p6s9Cs04sFPGUJ0xmCvbpOl/Jh0QY+rgckiLyvVwIqLgjLtbcj4vuSdE4qiZOy8YtOIPyNGUwLWQM7Os4lbBtFoET+hVwTeCZoGUC3wRtE3QUwBxC0anqc1Q0Tcb9xHifmJYqQJPxPzHt8PoD01HMhDCYAoVx95TQtg3C+0jogxqENmwQ7Y9Ep+wWekegRIfB9974+09uo3/jN1y/4WyXtu005ZsspKZEbv9fqphQoapSyFjZBzHZ7VOKjSPK8aAplNE5v8t3j7gKvxEjjyntviW6qsvCPBLR6CXDpgLufrVfkDSH0m96bsf12zg5bzodX3kQS76PXtChUgfawzWcm9iWugdeVA+FOIdVYCD674UXDySRMV1xti50vIPefyErKnoDCyiF/YFZ1iqr3Wim4lWE3i/uWXoYsVUJi+pAFVrMrmSiD0KV2y2lfzSrjAmcneCRrYAOFca79GOWp0cXtMcm81tC+CN/TnQoDJYhW2KoKLhqYK92wgNKd1WP7MOOVgw3HYyJTM2w0jmY/lquigH9evvjlOsnm0TCRbbjXG6Nwyh+PB30eA7pxYDjUFTXjw7ChnGhcGkOSiWWcMEeCRjOkkzIGyzgnIEcRsX9934xFKB3nbDNkYGpy1/jPaXrwsEqoTo8vd8rU7nc5/K4VUN9f6ha79E01SXXFZTAVINcws9xQ5+yLJGHsNO8RgRhTSHmm9BFqFoApWaRzif+zynMdxfDEINvLHTbxwqu0jukUsmVbup1daYjN+MQIzi3Zj19T/7HK2OUZdjEIF32udY4JXlWtW3B8ZSIUqx3WKU0U9O8T59Insqo6EQF4NK7ApMj9sSD4pKp77qX9lUXrcl8TREGLt4eV/gOSUhqvKvwVrlSzxGDxKlzpS++wLfhMZaLJ7KiFsY9sKoP3mlF9E1WfZCN87MHCg8a+WnNcmENrdVvf1zW0M9697L2JSFZfXFZw9TXYTpc1r79XL/f7pqr3d9/ITDRsF+LhKipJoInHltbxTTN/gEOPCtHmgoAAA==
Freq(Hz)	Ampl(A)	Bias(V)	Time(Sec)	Z'(Ohm.cm²)	Z''(Ohm.cm²)	|Z|(Ohm.cm²)	Phase	Range
1.00000E+03	20	3.32728862762451	1.01145E+01	5.12124E-04	1.01934E-03	1.14076E-03	63.3248	2
7.90604E+02	20	3.32732105255127	1.72399E+01	4.65772E-04	8.44187E-04	9.64155E-04	61.1127	2
6.25055E+02	20	3.32728362083435	2.45451E+01	4.15112E-04	7.06458E-04	8.19390E-04	59.5616	2
4.94171E+02	20	3.32736825942993	3.20431E+01	3.83672E-04	5.68243E-04	6.85642E-04	55.9731	2
3.90694E+02	20	3.32723474502563	3.97801E+01	3.53585E-04	4.81909E-04	5.97711E-04	53.7319	2
3.08884E+02	20	3.32736206054688	4.78155E+01	3.16633E-04	4.11746E-04	5.19414E-04	52.4397	2
2.44205E+02	20	3.327397108078	5.84373E+01	3.00517E-04	3.46049E-04	4.58323E-04	49.0282	2
1.93070E+02	20	3.32738709449768	6.69256E+01	2.79370E-04	2.92930E-04	4.04791E-04	46.3573	2
1.52642E+02	20	3.32730174064636	7.59680E+01	2.58021E-04	2.39032E-04	3.51726E-04	42.8123	2
1.20679E+02	20	3.32709312438965	8.45191E+01	2.43967E-04	2.02851E-04	3.17283E-04	39.7425	2
9.54095E+01	20	3.32731986045837	9.03302E+01	2.30839E-04	1.69419E-04	2.86338E-04	36.2761	2
7.54312E+01	20	3.32734131813049	9.63716E+01	2.18381E-04	1.40554E-04	2.59703E-04	32.7662	2
5.96362E+01	20	3.32735419273376	1.02153E+02	2.11619E-04	1.17134E-04	2.41874E-04	28.9651	2
4.71487E+01	20	3.32734203338623	1.08288E+02	2.02586E-04	8.78253E-05	2.20804E-04	23.4377	2
3.72759E+01	20	3.3273503780365	1.14658E+02	1.99175E-04	7.30733E-05	2.12157E-04	20.1471	2
2.94705E+01	20	3.32737302780151	1.21307E+02	1.96376E-04	5.33418E-05	2.03492E-04	15.1966	2
2.32995E+01	20	3.32738947868347	1.27894E+02	1.94586E-04	4.43753E-05	1.99582E-04	12.8466	2
1.84207E+01	20	3.32737493515015	1.33883E+02	1.93885E-04	3.42291E-05	1.96883E-04	10.012	2
1.45635E+01	20	3.32735586166382	1.40235E+02	1.93298E-04	2.44377E-05	1.94836E-04	7.20542	2
1.15140E+01	20	3.32740020751953	1.46975E+02	1.93218E-04	1.65812E-05	1.93928E-04	4.90489	2
9.10298E+00	20	3.32738924026489	1.53037E+02	1.93583E-04	1.31801E-05	1.94032E-04	3.89497	2
7.19686E+00	20	3.32739686965942	1.59400E+02	1.94575E-04	8.87198E-06	1.94778E-04	2.61069	2
5.68987E+00	20	3.32739400863647	1.66159E+02	1.95523E-04	3.79883E-06	1.95560E-04	1.11306	2
4.49843E+00	20	3.32741069793701	1.72223E+02	1.96658E-04	7.96954E-07	1.96660E-04	0.232189	2
3.55648E+00	20	3.32744693756104	1.78529E+02	1.97968E-04	-2.14284E-06	1.97979E-04	-0.620157	2
2.81177E+00	20	3.32744598388672	1.85081E+02	1.98256E-04	-4.04183E-06	1.98297E-04	-1.16793	2
2.22300E+00	20	3.32745718955994	1.92026E+02	1.99962E-04	-5.18701E-06	2.00029E-04	-1.48592	2
1.75751E+00	20	3.32742881774902	1.99452E+02	2.00052E-04	-8.21769E-06	2.00220E-04	-2.35227	2
1.38950E+00	20	3.32752799987793	2.07438E+02	2.01380E-04	-9.28743E-06	2.01594E-04	-2.64055	2
1.09854E+00	20	3.32749843597412	2.16223E+02	2.03396E-04	-1.07826E-05	2.03681E-04	-3.03457	2
8.68511E-01	20	3.32744741439819	2.23707E+02	2.04442E-04	-1.28193E-05	2.04844E-04	-3.58797	2
6.86649E-01	20	3.32747983932495	2.31792E+02	2.05699E-04	-1.49887E-05	2.06244E-04	-4.16761	2
5.42867E-01	20	3.32761812210083	2.40670E+02	2.08004E-04	-1.77920E-05	2.08764E-04	-4.88899	2
4.29193E-01	20	3.3277063369751	2.48197E+02	2.08866E-04	-2.23382E-05	2.10057E-04	-6.10457	2
3.39322E-01	20	3.32785677909851	2.56344E+02	2.11595E-04	-2.63667E-05	2.13232E-04	-7.10297	2
2.68270E-01	20	3.32788848876953	2.65365E+02	2.15984E-04	-2.97689E-05	2.18025E-04	-7.8476	2
2.12095E-01	20	3.32787895202637	2.75476E+02	2.20821E-04	-3.41848E-05	2.23451E-04	-8.79997	2
1.67683E-01	20	3.32784199714661	2.86839E+02	2.25436E-04	-3.79679E-05	2.28611E-04	-9.56004	2
1.32571E-01	20	3.32778453826904	2.99785E+02	2.30576E-04	-4.31016E-05	2.34570E-04	-10.5881	2
1.04811E-01	20	3.32762551307678	3.14735E+02	2.36185E-04	-4.85536E-05	2.41124E-04	-11.6167	2
8.28642E-02	20	3.32750558853149	3.32399E+02	2.42554E-04	-5.47498E-05	2.48656E-04	-12.7198	2
6.55128E-02	20	3.32737374305725	3.53321E+02	2.49863E-04	-6.19632E-05	2.57432E-04	-13.9277	2
5.17947E-02	20	3.32720184326172	3.78228E+02	2.58281E-04	-7.01170E-05	2.67629E-04	-15.1884	2
4.09491E-02	20	3.32695698738098	4.08247E+02	2.68206E-04	-7.93959E-05	2.79710E-04	-16.4901	2
3.23746E-02	20	3.32674336433411	4.44760E+02	2.79565E-04	-8.98825E-05	2.93659E-04	-17.823	2
2.55955E-02	20	3.3265552520752	4.89434E+02	2.93033E-04	-1.01596E-04	3.10145E-04	-19.1217	2
2.02359E-02	20	3.32629823684692	5.44462E+02	3.08330E-04	-1.14502E-04	3.28904E-04	-20.3731	2
1.59986E-02	20	3.32601571083069	6.12618E+02	3.26283E-04	-1.28106E-04	3.50531E-04	-21.436	2
1.26485E-02	20	3.32571482658386	6.97293E+02	3.47018E-04	-1.42640E-04	3.75190E-04	-22.3448	2
1.00000E-02	20	3.32541537284851	8.03609E+02	3.71225E-04	-1.57115E-04	4.03104E-04	-22.9397	2
