Repository: CccLeo/Dataset-for-SOC-Estimation-for-Large-Format-LFP-Batteries

# Dataset-for-SOC-Estimation-for-Large-Format-LFP-Batteries
Dataset for paper: SOC Estimation for Large-Format LFP Batteries Using EIS-DRT-Based Periodic Correction and Slope-Adaptive EKF Tracking

## 包结构说明
```
battery_analysis/           # core package
├── __init__.py            # 包入口，导出所有公共接口
├── eis/                   # EIS分析模块
│   ├── reader.py          # EIS数据读取与预处理
│   ├── models.py          # EIS等效电路模型与拟合算法
│   └── plotting.py        # EIS可视化（Nyquist图、Bode图等）
├── drt/                   # DRT分析模块
│   ├── core.py            # DRT核心计算与优化拟合
│   └── plotting.py        # DRT可视化（2D/3D绘图）
├── cycle/                 # 循环数据分析模块
│   └── analyzer.py        # 电池循环数据解析与dQ/dV分析
└── utils/                 # 工具函数模块
    ├── io.py              # 文件读写与元数据解析
    └── fitting.py         # 拟合算法工具（双指数拟合等）

apps/                       # 应用脚本目录（可直接运行）
├── eis_analysis/          # EIS相关应用
│   ├── eis_batch_fit.py   # 批量EIS拟合工具
│   ├── eis_universal_fit.py  # 通用EIS拟合工具
│   ├── eis_visualization.py  # EIS可视化套件
│   └── soc_eis_3d_visualization.py  # SOC-EIS三维绘图
├── drt_analysis/          # DRT相关应用
│   ├── drt_analysis_cli.py  # DRT分析命令行工具
│   ├── drt_comparison_plot.py  # DRT对比绘图
│   ├── drt_3d_plot.py     # DRT三维可视化
│   └── eis_drt_integration.py  # EIS与DRT数据集成导出
└── cycle_analysis/        # 循环数据分析应用
    └── dqv_analysis_mit.py  # MIT数据集dQ/dV分析

20degC/                    # EIS data in different Temperature
...
```

### Common script examples
1. **EIS fit**：`apps/eis_analysis/eis_batch_fit.py`
  -Batch-process EIS data files
  -Automatically fit the equivalent circuit model
  -Output the fitted parameters and comparison plots

2. **DRT analysis - Fig.5**：`apps/drt_analysis/drt_analysis_cli.py`
  -Compute the distribution of relaxation times (DRT) from the EIS data
  -Output the gamma curve and peak information

3. **3D SOC-EIS plot as Fig.6**：`apps/eis_analysis/soc_eis_3d_visualization.py`

## Warning
1. All scripts use hard-coded absolute data paths by default. Please update these paths to match your local environment before running the code.
2. This repository currently provides basic EIS test results collected at multiple temperatures, along with the corresponding plotting scripts. Additional data will be added after the related paper is formally published.

File: 30degC/#2-D20-1h.txt
CSStudioFile,ID_EISVSFRQG,H4sIAAAAAAAEAH1W3W7qOBC+plLfIdJKXSoVlB8CbaRccCBQdKBlCUt3j46EXHAhu8GmjtOWoz7VPsI+2c7YCTHt7uYq3+fxzHj+7G9t+8HqE0msQZLSwFpQkSWcWU7TOT/rcSHmNJPWExfWQ8LW/DULrPjO6sWeY09cx/a9G8eyFu2m33Rcz256ALzmddNtObbroY74ldK9NRD0OadsdQisHmdS8NRa8FSSDT0/A+s0aDWuG67tti3Lmic7Gjh+YLeCVhud2O0ok+dn0dt+SsSOZAH8zQ97Go76y2gUL+LB7JfhReOiKyVlOUljKkMb8CiLZvQPupLhXORUEaNTQqMJX1O1YS4IWw7E8/I2dGz7hBkDgxpYIgHTcn2QMJIqwm7aDmokbEOXt8lmqzRqOEnWBhrzVwN1c8kjFjqGMFPLyitH2UglFeBTuwITE4xNoJ3DaPTjZXSnNOAv8m7hsxIsDOtTSboRcBDk1I4jg8k4ZaZUJHytuQw39GlKDkquiGpF+DqIlM1fk1XhV5ww2t3tR+CNgX6FwCpfvpCMjqq/Iz/KxiAaDkiaoQ2oBLLLVBV4eCZB45Tv6VflV29LV38WmnVioYinPGEyU7BP1/lKPiTC0MflkBSR7+VCQMUdcbHmflx0T4rGUTVxWjZuwRmUpymDaSFjYF/HqYRtswic0K+AawLPBC0T+CZom6CjAOYQik5Vn6OiaTLuJ8b7xLRUAZqM/4lph9cfmI5iJoTBFCiMu6eEtm0Q3kdCH9QgtGGDaH8kOmW30DsCJToMvvfG339yG/0bv+HZDWe7tJ12U77JQmpK5Pb/pYoJFaoqhYyVfRCT3T6l2DiiHA+aQhmd87t894ir8Bsx8pjS7luiq7oszCMRjV4ybCrg7lf7BUlzKH0YtDcwgn3f71y3HU95EEu+j17QoVIH2sM44dzEttQ98KJ6KMQ5rAID0X8vvHggiYzpirN1oeMd9P4LWVHRG1hAKewPzLJWWe1GMxWvIvR+cc/Sw4itSlhUB6rQYnYlE30QqtxuKf2jWWVM4OwEj2wFdKgw3qUfszw9uqA9NpnfEsIf+XOiQ2GwDNkSQ0XBVQN7tRMeULqremQfdrRiuOlgTGRqhpXOwfTXclUM6NfbH6dcP9kkEi6yHedyaxxG8ePpoMdzSC8GHIeiun50EDaMC4VLc1AqsYQL9kjAcJZkQt5gAecM5DAq7r/3i6EAveuEbY4MTF3+Gu8pXRcOVgnV4en9XpnK5T6Xx60a6vtD1XqPpqkuua6gBKYa5BJ+jhv6lGWJPISd5jUiCGsKMd+ELkLVAig1i3Q+8X9OYb67GIYYfGOh2z5WcJXeIZVKrnRTr6szHbkZhxjBuTXr6XvyP14ZoyzDJgbpss+1xinJs6ptC46nRJRivcMqpZma5n36RPJURkUnKgCX3hWYHLEnHhSXTH3XvbSvumhN5muKMHDx9rjCd0hCUuNdhbfKlXqOGCROnSt98QW+DY+xXDyRFbUw7oFVffBOK6JvsuqDbJyfPVB40MhPa5YLa2itfvvjsoZ+1ruXtS8JyeqLyxqmvg7T4bL27ef6/XbXXO3+/guBiYb9WiRETTURPPHY2iqmafYP5yTa5ZoKAAA=
Freq(Hz)	Ampl(A)	Bias(V)	Time(Sec)	Z'(Ohm.cm²)	Z''(Ohm.cm²)	|Z|(Ohm.cm²)	Phase	Range
1.00000E+03	20	3.24942302703857	1.01282E+01	5.21122E-04	1.03117E-03	1.15537E-03	63.1892	2
7.90604E+02	20	3.24950838088989	1.72573E+01	4.64672E-04	8.50685E-04	9.69322E-04	61.3552	2
6.25055E+02	20	3.24948120117188	2.45625E+01	4.08366E-04	7.04063E-04	8.13921E-04	59.8857	2
4.94171E+02	20	3.24940896034241	3.20686E+01	3.62975E-04	5.87832E-04	6.90867E-04	58.3055	2
3.90694E+02	20	3.24937629699707	3.97962E+01	3.44727E-04	4.88107E-04	5.97566E-04	54.7683	2
3.08884E+02	20	3.24949550628662	4.78334E+01	3.10367E-04	4.18571E-04	5.21085E-04	53.4434	2
2.44205E+02	20	3.24941468238831	5.84534E+01	2.88997E-04	3.52238E-04	4.55622E-04	50.6325	2
1.93070E+02	20	3.24925351142883	6.69355E+01	2.66504E-04	2.96554E-04	3.98708E-04	48.055	2
1.52642E+02	20	3.24934530258179	7.59891E+01	2.43773E-04	2.42432E-04	3.43801E-04	44.842	2
1.20679E+02	20	3.24935364723206	8.45361E+01	2.28962E-04	2.06226E-04	3.08144E-04	42.0093	2
9.54095E+01	20	3.24925565719604	9.03348E+01	2.16453E-04	1.70392E-04	2.75473E-04	38.21	2
7.54312E+01	20	3.24933433532715	9.63731E+01	2.04572E-04	1.42199E-04	2.49139E-04	34.8034	2
5.96362E+01	20	3.24940633773804	1.02158E+02	1.96933E-04	1.16999E-04	2.29067E-04	30.7148	2
4.71487E+01	20	3.24940061569214	1.08289E+02	1.88529E-04	8.75611E-05	2.07870E-04	24.9122	2
3.72759E+01	20	3.24943947792053	1.14667E+02	1.85718E-04	7.31501E-05	1.99605E-04	21.4984	2
2.94705E+01	20	3.24946165084839	1.21311E+02	1.82792E-04	5.33404E-05	1.90416E-04	16.2677	2
2.32995E+01	20	3.24948048591614	1.27911E+02	1.81419E-04	4.31343E-05	1.86476E-04	13.3744	2
1.84207E+01	20	3.24948239326477	1.33914E+02	1.81414E-04	3.24387E-05	1.84292E-04	10.1379	2
1.45635E+01	20	3.24950098991394	1.40271E+02	1.80148E-04	2.24272E-05	1.81539E-04	7.09641	2
1.15140E+01	20	3.24951100349426	1.47023E+02	1.81138E-04	1.55005E-05	1.81800E-04	4.89105	2
9.10298E+00	20	3.24952387809753	1.53077E+02	1.81478E-04	1.20674E-05	1.81879E-04	3.80429	2
7.19686E+00	20	3.24952697753906	1.59439E+02	1.83274E-04	6.23365E-06	1.83380E-04	1.94803	2
5.68987E+00	20	3.24953985214233	1.66205E+02	1.83701E-04	2.03053E-06	1.83713E-04	0.633289	2
4.49843E+00	20	3.24954462051392	1.72268E+02	1.84203E-04	-2.35862E-07	1.84203E-04	-0.0733643	2
3.55648E+00	20	3.24955534934998	1.78569E+02	1.86732E-04	-4.07233E-06	1.86777E-04	-1.24933	2
2.81177E+00	20	3.24959087371826	1.85112E+02	1.86948E-04	-5.06433E-06	1.87017E-04	-1.55173	2
2.22300E+00	20	3.24957060813904	1.92055E+02	1.88737E-04	-8.48163E-06	1.88928E-04	-2.57307	2
1.75751E+00	20	3.24959111213684	1.99476E+02	1.90439E-04	-1.06088E-05	1.90734E-04	-3.18847	2
1.38950E+00	20	3.24967980384827	2.07463E+02	1.91512E-04	-1.36340E-05	1.91997E-04	-4.0721	2
1.09854E+00	20	3.24971222877502	2.16246E+02	1.94238E-04	-1.53928E-05	1.94847E-04	-4.53104	2
8.68511E-01	20	3.24963808059692	2.23735E+02	1.95464E-04	-1.73787E-05	1.96235E-04	-5.0808	2
6.86649E-01	20	3.24970269203186	2.31834E+02	1.97522E-04	-1.97429E-05	1.98506E-04	-5.70791	2
5.42867E-01	20	3.24988484382629	2.40721E+02	1.99602E-04	-2.31778E-05	2.00943E-04	-6.62354	2
4.29193E-01	20	3.25008702278137	2.48248E+02	2.02163E-04	-2.88563E-05	2.04213E-04	-8.12338	2
3.39322E-01	20	3.25021648406982	2.56387E+02	2.05027E-04	-3.39468E-05	2.07819E-04	-9.40129	2
2.68270E-01	20	3.25031304359436	2.65417E+02	2.10588E-04	-3.88124E-05	2.14134E-04	-10.4427	2
2.12095E-01	20	3.25035977363586	2.75537E+02	2.16324E-04	-4.41714E-05	2.20788E-04	-11.5406	2
1.67683E-01	20	3.2503023147583	2.86928E+02	2.22386E-04	-5.03966E-05	2.28025E-04	-12.7686	2
1.32571E-01	20	3.2501916885376	2.99874E+02	2.29104E-04	-5.68873E-05	2.36061E-04	-13.9447	2
1.04811E-01	20	3.25005269050598	3.14825E+02	2.36375E-04	-6.40001E-05	2.44886E-04	-15.15	2
8.28642E-02	20	3.24987316131592	3.32487E+02	2.44481E-04	-7.25316E-05	2.55014E-04	-16.5243	2
6.55128E-02	20	3.24969053268433	3.53363E+02	2.53702E-04	-8.25316E-05	2.66789E-04	-18.0201	2
5.17947E-02	20	3.24948024749756	3.78262E+02	2.64208E-04	-9.41213E-05	2.80472E-04	-19.6079	2
4.09491E-02	20	3.24922919273376	4.08288E+02	2.76536E-04	-1.07710E-04	2.96772E-04	-21.2808	2
3.23746E-02	20	3.24894380569458	4.44802E+02	2.90684E-04	-1.23165E-04	3.15701E-04	-22.9628	2
2.55955E-02	20	3.24864721298218	4.89473E+02	3.07607E-04	-1.40485E-04	3.38169E-04	-24.5463	2
2.02359E-02	20	3.24830937385559	5.44503E+02	3.27137E-04	-1.60008E-04	3.64172E-04	-26.0639	2
1.59986E-02	20	3.24791359901428	6.12621E+02	3.50475E-04	-1.82566E-04	3.95175E-04	-27.5155	2
1.26485E-02	20	3.24752736091614	6.97294E+02	3.76981E-04	-2.06199E-04	4.29689E-04	-28.6776	2
1.00000E-02	20	3.24714016914368	8.03622E+02	4.09157E-04	-2.31408E-04	4.70064E-04	-29.4913	2

File: 30degC/#2-D25-1h.txt
CSStudioFile,ID_EISVSFRQG,H4sIAAAAAAAEAH1W627qOBD+TaW+Q6SVulQqKBcubaT84ECg6EDLEpbuHh0JueBCdhObOk5bjvpU+wj7ZDtjJ8S0u5tf+T6PZ8Zzs7917AdrQCSxhnFCfWtJRRZzZjlN5/ysz4VY0ExaT1xYDzHb8NfMt6I7qx95jj11Hbvt3TiWtew0203H9eymB8BrXjfdlmO7HuqIXindW0NBn3PK1gff6nMmBU+sJU8k2dLzM7BO/VbjuuHabseyrEWcUt/xfK/t2zY6kaaUyfOz8G0/IyIlmQ9/i8OeBuPBKhxHy2g4/2V00bjoSUlZTpKIysAGPM7COf2DrmWwEDlVxPiU0GjKN1RtWAjCVkPxvLoNHNs+YSbAoAYWS8C0XB/GjCSKsJu2gxoJ29LVbbzdKY0aTuONgSb81UC9XPKQBY4hzNSy8spRNhJJBfjUqcDUBBMTaOcwGoNoFd4pDfiLvFv4rAQLw/pUkm4FHAQ5tePIYDJOmRkVMd9oLsMNA5qQg5IroloRbR1Eyhav8brwK4oZ7aX7MXhjoF8hsMqXLySj4+rvyI+zCYgGQ5JkaAMqgaSZqgIPzyRolPA9/ar86u/o+s9Cs04sFPGMx0xmCg7oJl/Lh1gY+rgckSLy/VwIqLgjLtbcj4vuSdE4qiZOy8YtOIPyNGUwLWQM3NZxKmHHLAInaFfANYFngpYJ2ibomKCrAOYQik5Vn6OiaTLuJ8b7xLRUAZpM+xPTCa4/MF3FTAmDKVAYd08JbdsgvI+EPqhBaMMG0flIdMtuoXcESnTkf+9Pvv/kNgY37YZnN5zdynbaTfkmC6kZkbv/lyomVKCqFDJW9kFE0n1CsXFEOR40hTI653d5+oir8Bsy8pjQ3lusq7oszCMRjl8ybCrg7tf7JUlyKP2m22m1una723W9m5sb5UEk+T58QYdKHWgP44RzE9tS98CL6qEA57AKDET/vfDigcQyomvONoWOd9D7L2RFhW9gAaWwPzDLWmW1G81UvIrQ+8U9Sw5jti5hUR2oQovZlUz4Qahyu6X0j+eVMYGzEzyyFdChwniXfszz5OiC9thkfosJf+TPsQ6FwTJkSwwVBVcN7NVOeEDpruqTfdDViuGmgzGRqRlWOgfTX8tVMaBfb3+ccoN4G0u4yFLO5c44jOIns2Gf55BeDDgORXX96CBsGRcKl+agVCIJF+yRgOEsyZS8wQLOGchhWNx/7xcjAXo3MdseGZi6/DXaU7opHKwSqsPT/70ylct9Lo9bNdT3h6r1Pk0SXXI9QQlMNcgl/Bw3DCjLYnkIus1rRBDWBGK+DVyEqgVQah7qfOL/gsJ8dzEMEfjGArdzrOAqvSMqlVzppl5XZzpycw4xgnNr1tP35H+8MsZZhk0M0mWfa40zkmdV2xYcT4goxfqHdUIzNc0H9InkiQyLTlQALr0rMDlmT9wvLpl62ru0r3poTeYbitB38fa4wndITBLjXYW3ypV6jhgkTp0rffH5bXhLRbl4ImtqYdx9q/rgnVZE32TVB9k4P3ug8KCRn9YsF9bQWv32x2UN/az3LmtfYpLVl5c1TH0dpsNl7dvP9ftd2lynf/+FwESjQS0UoqaaCJ54bGMV0zT7Bz55kPCaCgAA
Freq(Hz)	Ampl(A)	Bias(V)	Time(Sec)	Z'(Ohm.cm²)	Z''(Ohm.cm²)	|Z|(Ohm.cm²)	Phase	Range
1.00000E+03	20	3.26450276374817	1.01072E+01	5.29126E-04	1.03607E-03	1.16336E-03	62.9464	2
7.90604E+02	20	3.26461243629456	1.72388E+01	4.72885E-04	8.53110E-04	9.75406E-04	61.0001	2
6.25055E+02	20	3.26455807685852	2.45452E+01	4.22541E-04	7.17141E-04	8.32365E-04	59.4933	2
4.94171E+02	20	3.26468014717102	3.20465E+01	3.71314E-04	5.85687E-04	6.93472E-04	57.6261	2
3.90694E+02	20	3.26456379890442	3.97876E+01	3.46260E-04	4.99573E-04	6.07840E-04	55.2737	2
3.08884E+02	20	3.26468467712402	4.78111E+01	3.11589E-04	4.13334E-04	5.17623E-04	52.9894	2
2.44205E+02	20	3.2645092010498	5.84477E+01	2.93741E-04	3.54962E-04	4.60741E-04	50.3913	2
1.93070E+02	20	3.26456928253174	6.69142E+01	2.70653E-04	3.00308E-04	4.04275E-04	47.9733	2
1.52642E+02	20	3.26469731330872	7.59509E+01	2.47847E-04	2.45636E-04	3.48949E-04	44.7433	2
1.20679E+02	20	3.26471781730652	8.45107E+01	2.31546E-04	2.09887E-04	3.12516E-04	42.191	2
9.54095E+01	20	3.26475071907043	9.03051E+01	2.18373E-04	1.73561E-04	2.78945E-04	38.4774	2
7.54312E+01	20	3.26472401618958	9.63611E+01	2.07838E-04	1.44504E-04	2.53136E-04	34.8097	2
5.96362E+01	20	3.26468253135681	1.02142E+02	1.98481E-04	1.19248E-04	2.31549E-04	30.9977	2
4.71487E+01	20	3.26472401618958	1.08279E+02	1.89800E-04	8.86827E-05	2.09496E-04	25.044	2
3.72759E+01	20	3.26468420028687	1.14654E+02	1.86772E-04	7.39136E-05	2.00865E-04	21.5908	2
2.94705E+01	20	3.2646758556366	1.21297E+02	1.83683E-04	5.42848E-05	1.91536E-04	16.4643	2
2.32995E+01	20	3.26472449302673	1.27888E+02	1.82299E-04	4.47161E-05	1.87703E-04	13.782	2
1.84207E+01	20	3.26473689079285	1.33872E+02	1.82998E-04	3.33214E-05	1.86007E-04	10.3197	2
1.45635E+01	20	3.26471161842346	1.40219E+02	1.81502E-04	2.32745E-05	1.82988E-04	7.30731	2
1.15140E+01	20	3.26472020149231	1.46964E+02	1.81369E-04	1.60361E-05	1.82076E-04	5.05279	2
9.10298E+00	20	3.2647500038147	1.53019E+02	1.82075E-04	1.18256E-05	1.82459E-04	3.71607	2
7.19686E+00	20	3.26478099822998	1.59379E+02	1.83350E-04	6.69881E-06	1.83472E-04	2.09241	2
5.68987E+00	20	3.26472115516663	1.66144E+02	1.84399E-04	2.83152E-06	1.84421E-04	0.879732	2
4.49843E+00	20	3.2647762298584	1.72204E+02	1.84814E-04	-9.49071E-07	1.84816E-04	-0.294228	2
3.55648E+00	20	3.26474952697754	1.78513E+02	1.85817E-04	-3.92524E-06	1.85858E-04	-1.21015	2
2.81177E+00	20	3.26477789878845	1.85054E+02	1.87314E-04	-6.04549E-06	1.87411E-04	-1.84856	2
2.22300E+00	20	3.26480460166931	1.91999E+02	1.89146E-04	-8.29373E-06	1.89328E-04	-2.51071	2
1.75751E+00	20	3.26479983329773	1.99430E+02	1.90615E-04	-1.08094E-05	1.90921E-04	-3.24565	2
1.38950E+00	20	3.26485872268677	2.07417E+02	1.92146E-04	-1.26135E-05	1.92560E-04	-3.7558	2
1.09854E+00	20	3.26487374305725	2.16204E+02	1.94234E-04	-1.47749E-05	1.94795E-04	-4.34997	2
8.68511E-01	20	3.26480937004089	2.23685E+02	1.95956E-04	-1.66912E-05	1.96665E-04	-4.86861	2
6.86649E-01	20	3.26483821868896	2.31774E+02	1.97675E-04	-1.93358E-05	1.98618E-04	-5.58669	2
5.42867E-01	20	3.26502966880798	2.40654E+02	1.99675E-04	-2.32465E-05	2.01023E-04	-6.64058	2
4.29193E-01	20	3.26516485214233	2.48178E+02	2.02207E-04	-2.74704E-05	2.04065E-04	-7.73643	2
3.39322E-01	20	3.26535725593567	2.56325E+02	2.05940E-04	-3.35042E-05	2.08647E-04	-9.24046	2
2.68270E-01	20	3.2654504776001	2.65364E+02	2.10795E-04	-3.78959E-05	2.14174E-04	-10.1915	2
2.12095E-01	20	3.26551151275635	2.75474E+02	2.16316E-04	-4.32613E-05	2.20599E-04	-11.3094	2
1.67683E-01	20	3.26543641090393	2.86843E+02	2.22521E-04	-4.87924E-05	2.27807E-04	-12.3676	2
1.32571E-01	20	3.26532053947449	2.99788E+02	2.29084E-04	-5.51031E-05	2.35618E-04	-13.5248	2
1.04811E-01	20	3.26522517204285	3.14737E+02	2.36284E-04	-6.21962E-05	2.44333E-04	-14.7472	2
8.28642E-02	20	3.26502585411072	3.32395E+02	2.44235E-04	-7.02456E-05	2.54136E-04	-16.046	2
6.55128E-02	20	3.26484537124634	3.53264E+02	2.53051E-04	-7.96443E-05	2.65289E-04	-17.4707	2
5.17947E-02	20	3.26463103294373	3.78169E+02	2.63673E-04	-9.07041E-05	2.78838E-04	-18.9833	2
4.09491E-02	20	3.26438760757446	4.08201E+02	2.75727E-04	-1.03360E-04	2.94463E-04	-20.5491	2
3.23746E-02	20	3.26410150527954	4.44704E+02	2.89770E-04	-1.17967E-04	3.12863E-04	-22.1516	2
2.55955E-02	20	3.26383543014526	4.89380E+02	3.06177E-04	-1.34269E-04	3.34324E-04	-23.6791	2
2.02359E-02	20	3.2634711265564	5.44406E+02	3.24364E-04	-1.52422E-04	3.58392E-04	-25.1693	2
1.59986E-02	20	3.26314473152161	6.12528E+02	3.46753E-04	-1.72749E-04	3.87401E-04	-26.482	2
1.26485E-02	20	3.26275277137756	6.97208E+02	3.72096E-04	-1.94488E-04	4.19859E-04	-27.5953	2
1.00000E-02	20	3.26238775253296	8.03515E+02	4.02615E-04	-2.17439E-04	4.57579E-04	-28.372	2

File: 30degC/#2-D30-1h.txt
CSStudioFile,ID_EISVSFRQG,H4sIAAAAAAAEAH1W227jNhB9doD8g4ACqQPEhi6+ZAXowWvLibB24lqu0y4WMLg2Y6uVSIeikniRr+on9Ms6Q0oWnbTVk87hcGY4N/Jrz36wRkQSa5yk1LeWVOQJZ5bTds7PhlyIBc2l9ciF9ZCwDX/JfSu+s4ax59hT17G73ifHspa9drftuJ7d9gB47eu223Fs10Md8Qule2ss6FNB2frgW0POpOCpteSpJFt6fgbWqd9pXbdc2+1ZlrVIMuo7rm93fcdDJ7KMMnl+Fr7uZ0RkJPfhb3HY0yAarcIoXsbj+S83F62LgZSUFSSNqQxswFEezukfdC2DhSioIqJTQqMp31C1YSEIW43F0+o2cGz7hJkAgxpYIgHTan2cMJIqwm7bDmokbEtXt8l2pzRqOE02BprwFwMNCslDFjiGMFPLyitH2UglFeBTrwZTE0xMoJ3DaIziVXinNOAv8m7psxIsDetTSboVcBDk1I4jg8k4ZWZUJHyjuRw3jGhKDkqujGpNdHUQKVu8JOvSrzhhdJDtI/DGQL9CYJUvn0lOo/rvyEf5BESDMUlztAGVQLJcVYGHZxI0TvmeflF+DXd0/WepWScWinjGEyZzBUd0U6zlQyIMfVzekDLyw0IIqLgjLtfc94vuSdE4qiZOy8YtOYPyNGUwHWQM3NVxqmDPLAIn6NbANYFngo4JuibomaCvAOYQik5Vn6OiaTLuB8b7wHRUAZpM9wPTC67fMX3FTAmDKVAad08JbdsgvPeEPqhBaMMG0XtP9KtuoXcESvTG/zacfPvJbY0+dVue3XJ2K9vptOWrLKVmRO7+X6qcUIGqUshY1QcxyfYpxcYR1XjQFMronN8V2Xdchd+Qke8pHbwmuqqrwjwSYfScY1MBd7/eL0laQOm33Wu33+v0+p7rebanPIgl34fP6FClA+1hnHBuYlvqHnhWPRTgHFaBgei/lV48kETGdM3ZptTxBnr/hayp8BUsoBT2B2ZZq6x3o5maVxF6u7hn6SFi6wqW1YEqtJhdy4TvhGq3O0p/NK+NCZyd4JGtgA4VxrvyY16kRxe0xybzW0L4d/6U6FAYLEO2wlBRcNXAXu2EB5TuqiHZB32tGG46GBO5mmGVczD9tVwdA/rl9scpN0q2iYSLLONc7ozDKH4yGw95AenFgONQVNePDsKWcaFwZQ5KJZZwwR4JGM6STMkrLOCcgRyG5f33dnEjQO8mYdsjA1OXv8R7Sjelg3VCdXiGv9emCrkv5HGrhvr+ULU+pGmqS24gKIGpBrmEn+OGEWV5Ig9Bv32NCMKaQsy3gYtQtQBKzUOdT/xfUJjvLoYhBt9Y4PaOFVyn94ZKJVe5qdfVmY7cnEOM4Nya9fQ9+R+vjCjPsYlBuupzrXFGirxu25LjKRGV2PCwTmmupvmIPpIilWHZiQrApXcFJiP2yP3ykmlmg0v7aoDWZLGhCH0Xb48rfIckJDXeVXirXKnniEHi1LnSF5/fteExVohHsqYWxt236g/eaWX0TVZ9kI3zswcKDxr5Yc1yYQ2tNW9/XDbQz+bgsvE5IXlzednA1DdhOlw2vv7cvN9l7XX2918ITHQzaoRCNFQTwROPbaxymub/ACRKJ4OaCgAA
Freq(Hz)	Ampl(A)	Bias(V)	Time(Sec)	Z'(Ohm.cm²)	Z''(Ohm.cm²)	|Z|(Ohm.cm²)	Phase	Range
1.00000E+03	20	3.28283071517944	1.01152E+01	4.99565E-04	1.01408E-03	1.13045E-03	63.7738	2
7.90604E+02	20	3.28285908699036	1.72467E+01	4.55480E-04	8.43559E-04	9.58673E-04	61.6331	2
6.25055E+02	20	3.28275084495544	2.45426E+01	4.14758E-04	6.98342E-04	8.12223E-04	59.2932	2
4.94171E+02	20	3.28271770477295	3.20485E+01	3.74300E-04	5.92419E-04	7.00757E-04	57.7146	2
3.90694E+02	20	3.28270959854126	3.97813E+01	3.39620E-04	4.87947E-04	5.94503E-04	55.1614	2
3.08884E+02	20	3.2826976776123	4.78093E+01	3.14284E-04	4.15418E-04	5.20910E-04	52.8908	2
2.44205E+02	20	3.28284311294556	5.84474E+01	2.89197E-04	3.50905E-04	4.54719E-04	50.5065	2
1.93070E+02	20	3.28287148475647	6.69107E+01	2.66787E-04	2.96207E-04	3.98640E-04	47.9913	2
1.52642E+02	20	3.2828049659729	7.59763E+01	2.44264E-04	2.42158E-04	3.43955E-04	44.752	2
1.20679E+02	20	3.28297090530396	8.45263E+01	2.29955E-04	2.05771E-04	3.08579E-04	41.8232	2
9.54095E+01	20	3.28279447555542	9.03216E+01	2.16971E-04	1.69199E-04	2.75145E-04	37.9478	2
7.54312E+01	20	3.28287482261658	9.63617E+01	2.04935E-04	1.41422E-04	2.48995E-04	34.6089	2
5.96362E+01	20	3.28278541564941	1.02151E+02	1.97713E-04	1.16959E-04	2.29717E-04	30.6069	2
4.71487E+01	20	3.28282809257507	1.08282E+02	1.89793E-04	8.66878E-05	2.08653E-04	24.5485	2
3.72759E+01	20	3.28282523155212	1.14657E+02	1.87914E-04	7.27429E-05	2.01502E-04	21.1618	2
2.94705E+01	20	3.28286457061768	1.21303E+02	1.84551E-04	5.23353E-05	1.91828E-04	15.8324	2
2.32995E+01	20	3.28285980224609	1.27886E+02	1.82074E-04	4.33906E-05	1.87173E-04	13.4043	2
1.84207E+01	20	3.28285217285156	1.33882E+02	1.82131E-04	3.27599E-05	1.85054E-04	10.1968	2
1.45635E+01	20	3.28287267684937	1.40232E+02	1.82663E-04	2.17310E-05	1.83951E-04	6.78447	2
1.15140E+01	20	3.28290843963623	1.46972E+02	1.81977E-04	1.53332E-05	1.82622E-04	4.81631	2
9.10298E+00	20	3.28288674354553	1.53028E+02	1.82865E-04	1.18431E-05	1.83248E-04	3.70554	2
7.19686E+00	20	3.28292202949524	1.59389E+02	1.84386E-04	6.52812E-06	1.84502E-04	2.02769	2
5.68987E+00	20	3.28290247917175	1.66160E+02	1.85268E-04	1.96571E-06	1.85279E-04	0.607888	2
4.49843E+00	20	3.28289937973022	1.72228E+02	1.86651E-04	-2.36431E-06	1.86666E-04	-0.725729	2
3.55648E+00	20	3.282963514328	1.78533E+02	1.87922E-04	-3.47525E-06	1.87954E-04	-1.05945	2
2.81177E+00	20	3.28296756744385	1.85073E+02	1.88396E-04	-5.46683E-06	1.88475E-04	-1.66213	2
2.22300E+00	20	3.28299736976624	1.92015E+02	1.89817E-04	-7.22303E-06	1.89954E-04	-2.17921	2
1.75751E+00	20	3.28298330307007	1.99444E+02	1.91320E-04	-9.80416E-06	1.91571E-04	-2.93355	2
1.38950E+00	20	3.28307580947876	2.07441E+02	1.92927E-04	-1.25078E-05	1.93332E-04	-3.70941	2
1.09854E+00	20	3.28309535980225	2.16225E+02	1.95031E-04	-1.44239E-05	1.95564E-04	-4.22972	2
8.68511E-01	20	3.2830376625061	2.23710E+02	1.97054E-04	-1.70830E-05	1.97793E-04	-4.95472	2
6.86649E-01	20	3.28311061859131	2.31797E+02	1.98068E-04	-1.90404E-05	1.98981E-04	-5.49101	2
5.42867E-01	20	3.28320980072021	2.40676E+02	2.00244E-04	-2.32543E-05	2.01589E-04	-6.6241	2
4.29193E-01	20	3.28342580795288	2.48201E+02	2.02105E-04	-2.71315E-05	2.03918E-04	-7.64591	2
3.39322E-01	20	3.2835476398468	2.56344E+02	2.06055E-04	-3.14994E-05	2.08449E-04	-8.69144	2
2.68270E-01	20	3.28362488746643	2.65373E+02	2.11186E-04	-3.71091E-05	2.14422E-04	-9.96613	2
2.12095E-01	20	3.28362154960632	2.75474E+02	2.16370E-04	-4.23772E-05	2.20481E-04	-11.0814	2
1.67683E-01	20	3.28362083435059	2.86843E+02	2.22390E-04	-4.79425E-05	2.27499E-04	-12.1656	2
1.32571E-01	20	3.28354001045227	2.99798E+02	2.28816E-04	-5.38941E-05	2.35078E-04	-13.2536	2
1.04811E-01	20	3.2833788394928	3.14749E+02	2.36038E-04	-6.06406E-05	2.43703E-04	-14.4082	2
8.28642E-02	20	3.28321409225464	3.32466E+02	2.43795E-04	-6.84395E-05	2.53220E-04	-15.6808	2
6.55128E-02	20	3.28305792808533	3.53334E+02	2.52762E-04	-7.72700E-05	2.64309E-04	-16.9985	2
5.17947E-02	20	3.28284859657288	3.78238E+02	2.62649E-04	-8.76591E-05	2.76891E-04	-18.4564	2
4.09491E-02	20	3.28262639045715	4.08267E+02	2.74775E-04	-9.99654E-05	2.92394E-04	-19.9918	2
3.23746E-02	20	3.28235864639282	4.44775E+02	2.87949E-04	-1.14019E-04	3.09702E-04	-21.6021	2
2.55955E-02	20	3.28209495544434	4.89493E+02	3.04105E-04	-1.29191E-04	3.30409E-04	-23.0169	2
2.02359E-02	20	3.2818386554718	5.44530E+02	3.23138E-04	-1.46397E-04	3.54754E-04	-24.3728	2
1.59986E-02	20	3.28145408630371	6.12640E+02	3.44373E-04	-1.65166E-04	3.81933E-04	-25.623	2
1.26485E-02	20	3.28106117248535	6.97318E+02	3.69638E-04	-1.85856E-04	4.13732E-04	-26.6934	2
1.00000E-02	20	3.28079223632813	8.03631E+02	3.98968E-04	-2.06258E-04	4.49130E-04	-27.3381	2

File: 30degC/#2-D35-1h.txt
CSStudioFile,ID_EISVSFRQG,H4sIAAAAAAAEAH1W227jNhB9doD8g4ACqQPEhi6+rQA9eG3ZMdZOXMt12sUCBtdmbLUS6VBUEi/yVf2EfllnSMmik7Z60jkczgznRn7t2A/WkEhijeKE+taKiizmzHKazuXFgAuxpJm0HrmwHmK25S+Zb0V31iDyHHvmOnbb++RY1qrTbDcd17ObHgCv2Wu6Lcd2PdQRvVB6sEaCPuWUbY6+NeBMCp5YK55IsqOXF2Cd+q1Gr+HabseyrGWcUt+xfa/tux10Ik0pk5cX4ethTkRKMh/+lscDDSbDdTiJVtFo8cv4qnHVl5KynCQRlYENeJKFC/oH3chgKXKqiMk5odGMb6nasBSErUfiaX0bOLZ9xkyBQQ0sloBpuT6KGUkUYTdtBzUStqPr23i3Vxo1nMVbA035i4H6ueQhCxxDmKll5ZWjbCSSCvCpU4GZCaYm0M5hNIbROrxTGvAXebfwWQkWhvWpJN0JOAhyaseJwWScM3MqYr7VXIYbhjQhRyVXRLUi2jqIlC1f4k3hVxQz2k8PE/DGQL9CYJUvn0lGJ9XfiZ9kUxANRiTJ0AZUAkkzVQUenknQKOEH+kX5NdjTzZ+FZp1YKOI5j5nMFBzSbb6RD7Ew9HE5JkXkB7kQUHEnXKy57xfds6JxVE2cl41bcAblacpgWsgYuK3jVMKOWQRO0K6AawLPBC0TtE3QMUFXAcwhFJ2qPkdF02TcD4z3gWmpAjSZ9gemE/TeMV3FzAiDKVAYd88JbdsgvPeEPqhBaMMG0XlPdMtuoXcESnTsfxtMv/3kNoaf2g3Pbjj7te14TfkqC6k5kfv/lyomVKCqFDJW9kFE0kNCsXFEOR40hTI653d5+h1X4Tdk5HtC+6+xruqyME9EOHnOsKmAu98cViTJofSbbq/r4Bzuth3b6ykPIskP4TM6VOpAexgnnJvYlroHnlUPBTiHVWAg+m+FFw8klhHdcLYtdLyB3n8hKyp8BQsohf2BWdYqq91opuJVhN6u7llynLBNCYvqQBVazK5kwndCldstpX+yqIwJnJ3gka2ADhXGu/RjkScnF7THJvNbTPh3/hTrUBgsQ7bEUFFw1cBe7YQHlO6qATkEXa0YbjoYE5maYaVzMP21XBUD+uX2xzk3jHexhIss5VzujcMofjofDXgO6cWA41BU148Owo5xoXBpDkolknDBnggYzpLMyCss4JyBHIbF/fd2NRagdxuz3YmBqctfogOl28LBKqE6PIPfK1O5POTytFVDfX+oWh/QJNEl1xeUwFSDXMLPacOQsiyWx6Db7CGCsCYQ813gIlQtgFKLUOcT/5cU5ruLYYjANxa4nVMFV+kdU6nkSjf1ujrTiVtwiBGcW7Oevif/45UxyTJsYpAu+1xrnJM8q9q24HhCRCk2OG4SmqlpPqSPJE9kWHSiAnDp3YDJCXvkfnHJ1NP+tX3TR2sy31KEvou3xw2+Q2KSGO8qvFVu1HPEIHHq3OiLz2/b8BjLxSPZUAvj7lvVB++0Ivomqz7IxuXFA4UHjfywZrmwhtbqtz+ua+hnvX9d+xyTrL66rmHq6zAdrmtff67f79PmJv37LwQmGg9roRA11UTwxGNbq5im2T/Td/rlmgoAAA==
Freq(Hz)	Ampl(A)	Bias(V)	Time(Sec)	Z'(Ohm.cm²)	Z''(Ohm.cm²)	|Z|(Ohm.cm²)	Phase	Range
1.00000E+03	20	3.28717160224915	1.01394E+01	5.08767E-04	1.02201E-03	1.14164E-03	63.5354	2
7.90604E+02	20	3.28715324401855	1.72589E+01	4.49892E-04	8.48899E-04	9.60745E-04	62.0777	2
6.25055E+02	20	3.2872154712677	2.45601E+01	4.10908E-04	6.99825E-04	8.11542E-04	59.5803	2
4.94171E+02	20	3.28711128234863	3.20664E+01	3.77743E-04	5.89597E-04	7.00224E-04	57.3531	2
3.90694E+02	20	3.28707671165466	3.97959E+01	3.44930E-04	4.90978E-04	6.00030E-04	54.9105	2
3.08884E+02	20	3.28720784187317	4.78241E+01	3.10369E-04	4.09787E-04	5.14057E-04	52.86	2
2.44205E+02	20	3.28728055953979	5.84482E+01	2.89866E-04	3.50567E-04	4.54884E-04	50.4144	2
1.93070E+02	20	3.2871572971344	6.69179E+01	2.68189E-04	2.96333E-04	3.99674E-04	47.8541	2
1.52642E+02	20	3.28715968132019	7.59657E+01	2.45775E-04	2.41587E-04	3.44630E-04	44.5077	2
1.20679E+02	20	3.28731536865234	8.45151E+01	2.30701E-04	2.05713E-04	3.09097E-04	41.723	2
9.54095E+01	20	3.28735423088074	9.03056E+01	2.18626E-04	1.69435E-04	2.76596E-04	37.7756	2
7.54312E+01	20	3.28734874725342	9.63492E+01	2.05668E-04	1.42179E-04	2.50028E-04	34.6563	2
5.96362E+01	20	3.2873272895813	1.02142E+02	1.98856E-04	1.16810E-04	2.30626E-04	30.4305	2
4.71487E+01	20	3.28734111785889	1.08277E+02	1.89734E-04	8.71112E-05	2.08776E-04	24.661	2
3.72759E+01	20	3.28732991218567	1.14660E+02	1.87055E-04	7.28154E-05	2.00728E-04	21.2696	2
2.94705E+01	20	3.28733539581299	1.21312E+02	1.83919E-04	5.31217E-05	1.91437E-04	16.1104	2
2.32995E+01	20	3.28732585906982	1.27894E+02	1.84300E-04	4.34375E-05	1.89350E-04	13.262	2
1.84207E+01	20	3.28736543655396	1.33894E+02	1.82079E-04	3.43244E-05	1.85286E-04	10.6758	2
1.45635E+01	20	3.28736138343811	1.40234E+02	1.82277E-04	2.22319E-05	1.83628E-04	6.95386	2
1.15140E+01	20	3.28742861747742	1.46993E+02	1.83085E-04	1.50787E-05	1.83705E-04	4.7082	2
9.10298E+00	20	3.28740453720093	1.53044E+02	1.83326E-04	1.20263E-05	1.83720E-04	3.75328	2
7.19686E+00	20	3.28741526603699	1.59411E+02	1.84431E-04	6.63658E-06	1.84550E-04	2.06085	2
5.68987E+00	20	3.28739094734192	1.66183E+02	1.85070E-04	3.31652E-06	1.85100E-04	1.02665	2
4.49843E+00	20	3.2874231338501	1.72252E+02	1.85298E-04	-1.11228E-06	1.85301E-04	-0.343923	2
3.55648E+00	20	3.28740572929382	1.78551E+02	1.87112E-04	-4.21721E-06	1.87160E-04	-1.29114	2
2.81177E+00	20	3.28740978240967	1.85094E+02	1.88148E-04	-5.35836E-06	1.88224E-04	-1.63131	2
2.22300E+00	20	3.28744435310364	1.92043E+02	1.89419E-04	-8.38938E-06	1.89604E-04	-2.53598	2
1.75751E+00	20	3.28741002082825	1.99487E+02	1.91205E-04	-9.87363E-06	1.91460E-04	-2.95606	2
1.38950E+00	20	3.28749299049377	2.07468E+02	1.92977E-04	-1.26395E-05	1.93391E-04	-3.74737	2
1.09854E+00	20	3.28750467300415	2.16256E+02	1.94959E-04	-1.38524E-05	1.95450E-04	-4.06421	2
8.68511E-01	20	3.287433385849	2.23737E+02	1.96327E-04	-1.66054E-05	1.97028E-04	-4.83459	2
6.86649E-01	20	3.28748607635498	2.31821E+02	1.97113E-04	-1.87337E-05	1.98001E-04	-5.42912	2
5.42867E-01	20	3.28764891624451	2.40711E+02	1.99681E-04	-2.25217E-05	2.00947E-04	-6.4351	2
4.29193E-01	20	3.28779149055481	2.48228E+02	2.01128E-04	-2.66035E-05	2.02879E-04	-7.53487	2
3.39322E-01	20	3.28792381286621	2.56378E+02	2.06501E-04	-3.16399E-05	2.08910E-04	-8.71109	2
2.68270E-01	20	3.28801870346069	2.65397E+02	2.10431E-04	-3.64520E-05	2.13565E-04	-9.82755	2
2.12095E-01	20	3.28802013397217	2.75506E+02	2.15751E-04	-4.13429E-05	2.19677E-04	-10.8477	2
1.67683E-01	20	3.28799343109131	2.86882E+02	2.21723E-04	-4.68205E-05	2.26613E-04	-11.9238	2
1.32571E-01	20	3.28791260719299	2.99831E+02	2.27788E-04	-5.25173E-05	2.33764E-04	-12.9829	2
1.04811E-01	20	3.28778409957886	3.14795E+02	2.34969E-04	-5.92765E-05	2.42330E-04	-14.1588	2
8.28642E-02	20	3.28760981559753	3.32459E+02	2.42533E-04	-6.64443E-05	2.51470E-04	-15.3208	2
6.55128E-02	20	3.28744506835938	3.53322E+02	2.51391E-04	-7.49512E-05	2.62326E-04	-16.6018	2
5.17947E-02	20	3.28722095489502	3.78231E+02	2.61324E-04	-8.52738E-05	2.74886E-04	-18.0722	2
4.09491E-02	20	3.2869884967804	4.08260E+02	2.72693E-04	-9.67551E-05	2.89349E-04	-19.5354	2
3.23746E-02	20	3.28671503067017	4.44767E+02	2.86068E-04	-1.09703E-04	3.06381E-04	-20.9811	2
2.55955E-02	20	3.28649616241455	4.89440E+02	3.01867E-04	-1.24368E-04	3.26483E-04	-22.3914	2
2.02359E-02	20	3.28618860244751	5.44472E+02	3.19378E-04	-1.40353E-04	3.48857E-04	-23.7233	2
1.59986E-02	20	3.28587913513184	6.12588E+02	3.40916E-04	-1.57956E-04	3.75731E-04	-24.8597	2
1.26485E-02	20	3.28553247451782	6.97262E+02	3.65612E-04	-1.77432E-04	4.06391E-04	-25.8874	2
1.00000E-02	20	3.28517556190491	8.03575E+02	3.93871E-04	-1.96987E-04	4.40384E-04	-26.5711	2

File: 30degC/#2-D40-1h.txt
CSStudioFile,ID_EISVSFRQG,H4sIAAAAAAAEAH1W3W7qOBC+plLfIdJKXSoVlB9CIVIuOBAoOtCyhKW7R0dCLrg0u8GmjtOWoz7VPsI+2c7YCTHt7uYq3+fxzHj+7G9t+94aEEmsYZLSwFpSkSWcWU7TOT/rcyEWNJPWIxfWfcI2/DULrPjW6seeY09dx/a9rmNZy3bTbzquZzc9AF6z03Rbju16qCN+pXRvDQV9zilbHwKrz5kUPLWWPJVkS8/PwDoNWo1Ow7XdtmVZi2RHA7sb2H7gddGJ3Y4yeX4Wve1nROxIFsDf4rCn4XiwisbxMh7OfxldNC56UlKWkzSmMrQBj7NoTv+gaxkuRE4VMT4lNJryDVUbFoKw1VA8r25Cx7ZPmAkwqIElEjAt14cJI6ki7KbtoEbCtnR1k2yflEYNp8nGQBP+aqBeLnnEQscQZmpZeeUoG6mkAnxqV2BqgokJtHMYjUG8im6VBvxF3i18VoKFYX0qSbcCDoKc2nFkMBmnzIyKhG80l+GGAU3JQckVUa0IXweRssVrsi78ihNGe7v9GLwx0K8QWOXLF5LRcfV35MfZBETDIUkztAGVQHaZqgIPzyRonPI9/ar86j/R9Z+FZp1YKOIZT5jMFBzQTb6W94kw9HE5IkXk+7kQUHFHXKy5Hxfdk6JxVE2clo1bcAblacpgWsgY2NdxKmHbLAIn9CvgmsAzQcsEvgnaJrhWAHMIRaeqz1HRNBn3E+N9YlqqAE3G/8S0w84H5loxU8JgChTG3VNC2zYI7yOhD2oQ2rBBtD8S12W30FsCJToKvvcn339yG4Ou3/DshvO0sh23Kd9kITUj8un/pYoJFaoqhYyVfRCT3T6l2DiiHA+aQhmd89t894Cr8Bsx8pDS3luiq7oszCMRjV8ybCrg7tb7JUlzKP2m27nuer7rt7t+x9Y9GUu+j17QoVIH2sM44dzEttQ98KJ6KMQ5rAID0X8vvLgniYzpmrNNoeMd9P4LWVHRG1hAKewPzLJWWe1GMxWvIvR+ccfSw5itS1hUB6rQYnYlE30QqtxuKf3jeWVM4OwEj2wFdKgw3qUf8zw9uqA9NpnfEsIf+HOiQ2GwDNkSQ0XBVQN7tRMeULqr+mQfXmvFcNPBmMjUDCudg+mv5aoY0K83P065QbJNJFxkO87lk3EYxU9mwz7PIb0YcByK6vrRQdgyLhQuzUGpxBIu2CMBw1mSKXmDBZwzkMOouP/eL0YC9G4Stj0yMHX5a7yndFM4WCVUh6f/e2Uql/tcHrdqqO8PVet9mqa65HqCEphqkEv4OW4YUJYl8hBeNzuIIKwpxHwbughVC6DUPNL5xP8FhfnuYhhi8I2FbvtYwVV6R1QqudJNva7OdOTmHGIE59asp+/J/3hljLMMmxikyz7XGmckz6q2LTieElGK9Q/rlGZqmg/oI8lTGRWdqABceldgcsweeVBcMvVd79K+6qE1mW8owsDF2+MK3yEJSY13Fd4qV+o5YpA4da70xRf4NjzGcvFI1tTCuAdW9cE7rYi+yaoPsnF+dk/hQSM/rVkurKG1+s2Pyxr6We9d1r4kJKsvL2uY+jpMh8vat5/rd0+75nr3918ITDQa1CIhaqqJ4InHNlYxTbN/AE92m+maCgAA
Freq(Hz)	Ampl(A)	Bias(V)	Time(Sec)	Z'(Ohm.cm²)	Z''(Ohm.cm²)	|Z|(Ohm.cm²)	Phase	Range
1.00000E+03	20	3.28799438476563	1.01139E+01	4.98695E-04	1.01613E-03	1.13191E-03	63.8593	2
7.90604E+02	20	3.28798580169678	1.72396E+01	4.46779E-04	8.42879E-04	9.53969E-04	62.0736	2
6.25055E+02	20	3.28789186477661	2.45384E+01	4.14988E-04	6.96536E-04	8.10788E-04	59.214	2
4.94171E+02	20	3.28792142868042	3.20383E+01	3.67222E-04	5.80049E-04	6.86520E-04	57.6626	2
3.90694E+02	20	3.28800749778748	3.97711E+01	3.41717E-04	4.82962E-04	5.91627E-04	54.7189	2
3.08884E+02	20	3.28792452812195	4.78028E+01	3.05994E-04	4.02545E-04	5.05643E-04	52.7598	2
2.44205E+02	20	3.28789591789246	5.84246E+01	2.86623E-04	3.45688E-04	4.49058E-04	50.3366	2
1.93070E+02	20	3.28785586357117	6.69120E+01	2.65011E-04	2.91437E-04	3.93912E-04	47.7189	2
1.52642E+02	20	3.28788018226624	7.59521E+01	2.43119E-04	2.37187E-04	3.39653E-04	44.2924	2
1.20679E+02	20	3.28782796859741	8.45008E+01	2.29433E-04	2.01376E-04	3.05273E-04	41.2738	2
9.54095E+01	20	3.28799676895142	9.03118E+01	2.16247E-04	1.66483E-04	2.72910E-04	37.5918	2
7.54312E+01	20	3.28790187835693	9.63484E+01	2.04610E-04	1.38582E-04	2.47124E-04	34.1098	2
5.96362E+01	20	3.2879593372345	1.02137E+02	1.96656E-04	1.14090E-04	2.27355E-04	30.1201	2
4.71487E+01	20	3.28795051574707	1.08269E+02	1.90371E-04	8.43809E-05	2.08233E-04	23.9051	2
3.72759E+01	20	3.28798866271973	1.14643E+02	1.86854E-04	6.99391E-05	1.99514E-04	20.5208	2
2.94705E+01	20	3.28798890113831	1.21294E+02	1.84429E-04	5.22199E-05	1.91679E-04	15.8092	2
2.32995E+01	20	3.28798484802246	1.27876E+02	1.83355E-04	4.22127E-05	1.88151E-04	12.965	2
1.84207E+01	20	3.2880322933197	1.33880E+02	1.81665E-04	3.30209E-05	1.84642E-04	10.3021	2
1.45635E+01	20	3.28802633285522	1.40231E+02	1.82804E-04	2.15493E-05	1.84069E-04	6.72311	2
1.15140E+01	20	3.28805184364319	1.46974E+02	1.83142E-04	1.53961E-05	1.83788E-04	4.80536	2
9.10298E+00	20	3.28804802894592	1.53038E+02	1.84312E-04	1.18736E-05	1.84694E-04	3.68596	2
7.19686E+00	20	3.28802299499512	1.59396E+02	1.84025E-04	6.08936E-06	1.84125E-04	1.89522	2
5.68987E+00	20	3.28805184364319	1.66163E+02	1.84794E-04	2.57006E-06	1.84811E-04	0.796802	2
4.49843E+00	20	3.28805541992188	1.72225E+02	1.85965E-04	1.89545E-08	1.85965E-04	0.00583989	2
3.55648E+00	20	3.28804445266724	1.78530E+02	1.87069E-04	-3.64010E-06	1.87105E-04	-1.11475	2
2.81177E+00	20	3.28806972503662	1.85083E+02	1.88539E-04	-4.97125E-06	1.88605E-04	-1.51038	2
2.22300E+00	20	3.28809475898743	1.92031E+02	1.89423E-04	-7.96696E-06	1.89591E-04	-2.40838	2
1.75751E+00	20	3.28814697265625	1.99449E+02	1.90991E-04	-9.57376E-06	1.91230E-04	-2.86965	2
1.38950E+00	20	3.28816533088684	2.07435E+02	1.92021E-04	-1.18113E-05	1.92384E-04	-3.51986	2
1.09854E+00	20	3.28822803497314	2.16219E+02	1.94247E-04	-1.39796E-05	1.94750E-04	-4.11638	2
8.68511E-01	20	3.28814005851746	2.23709E+02	1.96793E-04	-1.58941E-05	1.97433E-04	-4.61753	2
6.86649E-01	20	3.28817677497864	2.31791E+02	1.97250E-04	-1.79965E-05	1.98070E-04	-5.21306	2
5.42867E-01	20	3.28831481933594	2.40673E+02	1.99553E-04	-2.16102E-05	2.00720E-04	-6.18065	2
4.29193E-01	20	3.28849220275879	2.48196E+02	2.01710E-04	-2.61058E-05	2.03392E-04	-7.37438	2
3.39322E-01	20	3.28858304023743	2.56346E+02	2.05437E-04	-3.04859E-05	2.07687E-04	-8.44081	2
2.68270E-01	20	3.28868985176086	2.65370E+02	2.10087E-04	-3.55675E-05	2.13077E-04	-9.60898	2
2.12095E-01	20	3.28867626190186	2.75471E+02	2.15067E-04	-4.05357E-05	2.18854E-04	-10.6739	2
1.67683E-01	20	3.28864645957947	2.86842E+02	2.20978E-04	-4.56159E-05	2.25637E-04	-11.6636	2
1.32571E-01	20	3.28852558135986	2.99785E+02	2.27059E-04	-5.11524E-05	2.32750E-04	-12.6958	2
1.04811E-01	20	3.28843998908997	3.14742E+02	2.33997E-04	-5.77742E-05	2.41024E-04	-13.869	2
8.28642E-02	20	3.28829741477966	3.32411E+02	2.41508E-04	-6.47074E-05	2.50026E-04	-14.999	2
6.55128E-02	20	3.28808784484863	3.53327E+02	2.49957E-04	-7.31535E-05	2.60441E-04	-16.3129	2
5.17947E-02	20	3.28793692588806	3.78231E+02	2.59680E-04	-8.27250E-05	2.72539E-04	-17.67	2
4.09491E-02	20	3.28768610954285	4.08257E+02	2.71212E-04	-9.40978E-05	2.87072E-04	-19.1344	2
3.23746E-02	20	3.28746557235718	4.44772E+02	2.84050E-04	-1.06401E-04	3.03324E-04	-20.5352	2
2.55955E-02	20	3.28717589378357	4.89441E+02	2.99664E-04	-1.20234E-04	3.22885E-04	-21.8621	2
2.02359E-02	20	3.2869565486908	5.44470E+02	3.17347E-04	-1.35696E-04	3.45142E-04	-23.1514	2
1.59986E-02	20	3.28656315803528	6.12623E+02	3.37750E-04	-1.52992E-04	3.70785E-04	-24.3693	2
1.26485E-02	20	3.28621912002563	6.97309E+02	3.61502E-04	-1.70363E-04	3.99634E-04	-25.2329	2
1.00000E-02	20	3.28588080406189	8.03615E+02	3.89092E-04	-1.88783E-04	4.32471E-04	-25.8821	2

File: 30degC/#2-D45-1h.txt
CSStudioFile,ID_EISVSFRQG,H4sIAAAAAAAEAH1W3W7iOBS+plLfIdJKXSoVlB8CTKRcMBAoGmhZwtLd0UjIAy5kN9jUcdoy6lPtI+yT7Tl2Qky7u7nK9/n4nOPzZ39t2w/WgEhiDZOUBtaSiizhzHKazuVFnwuxoJm0HrmwHhK24S9ZYMV3Vj/2HHvqOrbvfXIsa9lu+k3H9eymB8Brdptuy7FdD3XEL5QerKGgTzll62Ng9TmTgqfWkqeSbOnlBVinQavRbbi227Ysa5HsaWB3As8PfBed2O8pk5cX0ethRsSeZAH8LY4HGo4Hq2gcL+Ph/JfRVeOqJyVlOUljKkMb8DiL5vQPupbhQuRUEeNzQqMp31C1YSEIWw3F0+o2dGz7jJkAgxpYIgHTcn2YMJIqwm7aDmokbEtXt8l2pzRqOE02BprwFwP1cskjFjqGMFPLyitH2UglFeBTuwJTE0xMoJ3DaAziVXSnNOAv8m7hsxIsDOtTSboVcBDk1I4Tg8k4Z2ZUJHyjuQw3DGhKjkquiGpF+DqIlC1eknXhV5ww2tsfxuCNgX6FwCpfPpOMjqu/Ez/OJiAaDkmaoQ2oBLLPVBV4eCZB45Qf6BflV39H138WmnVioYhnPGEyU3BAN/laPiTC0MfliBSR7+dCQMWdcLHmvl90z4rGUTVxXjZuwRmUpymDaSFjYF/HqYRtswic0K+AawLPBC0T+CZom6CjAOYQik5Vn6OiaTLuB8b7wLRUAZqM/4Fph913TEcxU8JgChTG3XNC2zYI7z2hD2oQ2rBBtN8TnbJb6B2BEh0F3/qTbz+5jcEnv+HZDWe3sh2nKV9lITUjcvf/UsWEClWVQsbKPojJ/pBSbBxRjgdNoYzO+V2+/46r8Bsx8j2lvddEV3VZmCciGj9n2FTA3a8PS5LmUPpNt9ttdzqu4/udttNRHsSSH6JndKjUgfYwTjg3sS11DzyrHgpxDqvAQPTfCi8eSCJjuuZsU+h4A73/QlZU9AoWUAr7A7OsVVa70UzFqwi9Xd2z9Dhm6xIW1YEqtJhdyUTvhCq3W0r/eF4ZEzg7wSNbAR0qjHfpxzxPTy5oj03mt4Tw7/wp0aEwWIZsiaGi4KqBvdoJDyjdVX1yCDtaMdx0MCYyNcNK52D6a7kqBvTL7Y9zbpBsEwkX2Z5zuTMOo/jJbNjnOaQXA45DUV0/OghbxoXCpTkolVjCBXsiYDhLMiWvsIBzBnIYFfff29VIgN5NwrYnBqYuf4kPlG4KB6uE6vD0f69M5fKQy9NWDfX9oWq9T9NUl1xPUAJTDXIJP6cNA8qyRB7DTrOLCMKaQsy3oYtQtQBKzSOdT/xfUJjvLoYhBt9Y6LZPFVyld0Slkivd1OvqTCduziFGcG7Nevqe/I9XxjjLsIlBuuxzrXFG8qxq24LjKRGlWP+4TmmmpvmAPpI8lVHRiQrApXcDJsfskQfFJVPf967tmx5ak/mGIgxcvD1u8B2SkNR4V+GtcqOeIwaJU+dGX3yBb8NjLBePZE0tjHtgVR+804rom6z6IBuXFw8UHjTyw5rlwhpaq9/+uK6hn/Xede1zQrL68rqGqa/DdLiuff25fr/bN9f7v/9CYKLRoBYJUVNNBE88trGKaZr9A0GYpj6aCgAA
Freq(Hz)	Ampl(A)	Bias(V)	Time(Sec)	Z'(Ohm.cm²)	Z''(Ohm.cm²)	|Z|(Ohm.cm²)	Phase	Range
1.00000E+03	20	3.28871941566467	1.01122E+01	5.16813E-04	1.02137E-03	1.14468E-03	63.1606	2
7.90604E+02	20	3.28873801231384	1.72376E+01	4.66778E-04	8.55180E-04	9.74277E-04	61.3732	2
6.25055E+02	20	3.28879451751709	2.45481E+01	4.16748E-04	7.07693E-04	8.21285E-04	59.5069	2
4.94171E+02	20	3.28866243362427	3.20543E+01	3.90033E-04	5.75814E-04	6.95477E-04	55.8879	2
3.90694E+02	20	3.28859782218933	3.97931E+01	3.42266E-04	4.90760E-04	5.98324E-04	55.1073	2
3.08884E+02	20	3.28876900672913	4.78332E+01	3.09900E-04	4.09636E-04	5.13653E-04	52.8916	2
2.44205E+02	20	3.28883075714111	5.84589E+01	2.92485E-04	3.52921E-04	4.58368E-04	50.3496	2
1.93070E+02	20	3.28839254379272	6.69299E+01	2.69736E-04	2.97801E-04	4.01799E-04	47.831	2
1.52642E+02	20	3.28872060775757	7.59750E+01	2.47180E-04	2.42632E-04	3.46364E-04	44.468	2
1.20679E+02	20	3.28871846199036	8.45192E+01	2.32731E-04	2.06463E-04	3.11112E-04	41.5772	2
9.54095E+01	20	3.28883004188538	9.03160E+01	2.18419E-04	1.72465E-04	2.78300E-04	38.295	2
7.54312E+01	20	3.2888011932373	9.63547E+01	2.07754E-04	1.42084E-04	2.51693E-04	34.3685	2
5.96362E+01	20	3.28878855705261	1.02140E+02	1.99060E-04	1.16853E-04	2.30823E-04	30.4139	2
4.71487E+01	20	3.28878688812256	1.08275E+02	1.91609E-04	8.65738E-05	2.10259E-04	24.3147	2
3.72759E+01	20	3.28880715370178	1.14651E+02	1.89010E-04	7.32014E-05	2.02690E-04	21.1708	2
2.94705E+01	20	3.28877234458923	1.21301E+02	1.85302E-04	5.38047E-05	1.92956E-04	16.1913	2
2.32995E+01	20	3.28880620002747	1.27887E+02	1.83272E-04	4.43670E-05	1.88565E-04	13.6085	2
1.84207E+01	20	3.28881168365479	1.33881E+02	1.82093E-04	3.47374E-05	1.85376E-04	10.8004	2
1.45635E+01	20	3.28879070281982	1.40228E+02	1.82846E-04	2.33986E-05	1.84337E-04	7.29244	2
1.15140E+01	20	3.28879904747009	1.46963E+02	1.82718E-04	1.57326E-05	1.83394E-04	4.92122	2
9.10298E+00	20	3.288813829422	1.53017E+02	1.83354E-04	1.21189E-05	1.83754E-04	3.78151	2
7.19686E+00	20	3.28880453109741	1.59384E+02	1.83762E-04	7.48820E-06	1.83915E-04	2.33347	2
5.68987E+00	20	3.28884983062744	1.66150E+02	1.85705E-04	2.57137E-06	1.85723E-04	0.793297	2
4.49843E+00	20	3.28882312774658	1.72207E+02	1.85949E-04	-7.16969E-07	1.85950E-04	-0.220916	2
3.55648E+00	20	3.2888240814209	1.78515E+02	1.87495E-04	-2.64884E-06	1.87513E-04	-0.809396	2
2.81177E+00	20	3.28888368606567	1.85055E+02	1.89216E-04	-4.37007E-06	1.89266E-04	-1.32305	2
2.22300E+00	20	3.28885722160339	1.92005E+02	1.89939E-04	-7.58927E-06	1.90090E-04	-2.28812	2
1.75751E+00	20	3.28884673118591	1.99426E+02	1.91159E-04	-9.03788E-06	1.91372E-04	-2.7069	2
1.38950E+00	20	3.28893971443176	2.07409E+02	1.92599E-04	-1.16896E-05	1.92953E-04	-3.47326	2
1.09854E+00	20	3.28893423080444	2.16194E+02	1.94220E-04	-1.35841E-05	1.94694E-04	-4.00087	2
8.68511E-01	20	3.28889584541321	2.23678E+02	1.96046E-04	-1.57689E-05	1.96679E-04	-4.59868	2
6.86649E-01	20	3.28893494606018	2.31762E+02	1.97139E-04	-1.76556E-05	1.97928E-04	-5.1177	2
5.42867E-01	20	3.2890465259552	2.40646E+02	1.99630E-04	-2.17235E-05	2.00809E-04	-6.2104	2
4.29193E-01	20	3.28921365737915	2.48167E+02	2.00882E-04	-2.54189E-05	2.02484E-04	-7.21167	2
3.39322E-01	20	3.28939032554626	2.56312E+02	2.04720E-04	-3.06080E-05	2.06996E-04	-8.50338	2
2.68270E-01	20	3.28945684432983	2.65335E+02	2.09619E-04	-3.48665E-05	2.12499E-04	-9.44373	2
2.12095E-01	20	3.28941917419434	2.75464E+02	2.14626E-04	-3.97452E-05	2.18275E-04	-10.4914	2
1.67683E-01	20	3.28936123847961	2.86825E+02	2.20392E-04	-4.46170E-05	2.24863E-04	-11.4445	2
1.32571E-01	20	3.28928899765015	2.99779E+02	2.26533E-04	-5.03656E-05	2.32065E-04	-12.5348	2
1.04811E-01	20	3.2891685962677	3.14720E+02	2.33228E-04	-5.62170E-05	2.39907E-04	-13.552	2
8.28642E-02	20	3.28900122642517	3.32390E+02	2.40434E-04	-6.32141E-05	2.48605E-04	-14.7306	2
6.55128E-02	20	3.28883457183838	3.53254E+02	2.48986E-04	-7.14800E-05	2.59043E-04	-16.0179	2
5.17947E-02	20	3.28860259056091	3.78162E+02	2.58420E-04	-8.07382E-05	2.70739E-04	-17.3504	2
4.09491E-02	20	3.28841543197632	4.08188E+02	2.69514E-04	-9.10768E-05	2.84487E-04	-18.6717	2
3.23746E-02	20	3.28821849822998	4.44696E+02	2.82284E-04	-1.03728E-04	3.00739E-04	-20.1763	2
2.55955E-02	20	3.28798055648804	4.89367E+02	2.97315E-04	-1.17006E-04	3.19510E-04	-21.4818	2
2.02359E-02	20	3.2877242565155	5.44399E+02	3.14800E-04	-1.31911E-04	3.41320E-04	-22.7352	2
1.59986E-02	20	3.28742694854736	6.12513E+02	3.34984E-04	-1.48253E-04	3.66324E-04	-23.8726	2
1.26485E-02	20	3.28705954551697	6.97194E+02	3.57674E-04	-1.64902E-04	3.93857E-04	-24.7515	2
1.00000E-02	20	3.28674840927124	8.03499E+02	3.85117E-04	-1.82348E-04	4.26106E-04	-25.337	2

File: 30degC/#2-D50-1h.txt
CSStudioFile,ID_EISVSFRQG,H4sIAAAAAAAEAH1W3W7qOBC+plLfIdJKXSoVlB+ggJQLDoQ2OtCyhKW7R0dCLriQ3cSmjtOWoz7VPsI+2c7YCTHt7iIu8n0ez4znz/7WsR+sEZHEGscJ7VtLKrKYM8tpOudnQy7EgmbSeuLCeojZhr9mfSu6s4aR59hT17HbXs+xrGWn2W46rmc3PQBes9t0W47teqgjeqV0b40Ffc4pWx/61pAzKXhiLXkiyZaen4F12m81ug3XdjuWZS3ilPbtjvq30Yk0pUyenwVv+xkRKcn68LU47KkfjlZBGC2j8fyXm4vGxUBKynKSRFT6NuAwC+b0D7qW/kLkVBHhKaHRlG+o2rAQhK3G4nl16zu2fcJMgEENLJaAabk+jhlJFGE3bQc1Eralq9t4u1MaNZzGGwNN+KuBBrnkAfMdQ5ipZeWVo2wkkgrwqVOBqQkmJtDOYTRG0Sq4UxrwE3m38FkJFob1qSTdCjgIcmrHkcFknDIzKmK+0VyGG0Y0IQclV0S1Ito6iJQtXuN14VcUMzpI9yF4Y6BfIbDKly8ko2H1deTDbAKi/pgkGdqASiBppqrAwzMJGiV8T78qv4Y7uv6z0KwTC0U84zGTmYIjusnX8iEWhj4ub0gR+WEuBFTcERdr7sdF96RoHFUTp2XjFpxBeZoymBYyBm7rOJWwYxaB47cr4JrAM0HLBG0TdExwrQDmEIpOVZ+jomky7ifG+8S0VAGaTPsT0/G7H5hrxUwJgylQGHdPCW3bILyPhD6oQWjDBtH5SFyX3ULvCJToTf/7cPL9J7cx6rUbnt1wdivbsZvyTRZSMyJ3/y9VTChfVSlkrOyDiKT7hGLjiHI8aApldM7v8vQRV+EzYOQxoYO3WFd1WZhHIghfMmwq4O7X+yVJcij9ptvtdWy312v1nG7XVR5Eku+DF3So1IH2ME44N7EtdQ+8qB7ycQ6rwED03wsvHkgsI7rmbFPoeAe9/0JWVPAGFlAK+wOzrFVWu9FMxasIvV/cs+QQsnUJi+pAFVrMrmSCD0KV2y2lP5xXxgTOTvDIVkCHCuNd+jHPk6ML2mOT+S0m/JE/xzoUBsuQLTFUFFw1sFc74QGlu2pI9v61Vgw3HYyJTM2w0jmY/lquigH9evvjlBvF21jCRZZyLnfGYRQ/mY2HPIf0YsBxKKrrRwdhy7hQuDQHpRJJuGCPBAxnSabkDRZwzkAOg+L+e7+4EaB3E7PtkYGpy1+jPaWbwsEqoTo8w98rU7nc5/K4VUN9f6haH9Ik0SU3EJTAVINcwsdxw4iyLJYH/7rZRQRhTSDmW99FqFoApeaBzid+LyjMdxfDEIFvzHc7xwqu0ntDpZIr3dTr6kxHbs4hRnBuzXr6nvyPV0aYZdjEIF32udY4I3lWtW3B8YSIUmx4WCc0U9N8RJ9Insig6EQF4NK7ApMhe+L94pKpp4NL+2qA1mS+oQj7Lt4eV/gOiUlivKvwVrlSzxGDxKlzpS++ftuGx1gunsiaWhj3vlX94J1WRN9k1Q+ycX72QOFBIz+tWS6sobX67Y/LGvpZH1zWvsQkqy8va5j6OkyHy9q3n+v3u7S5Tv/+C4GJbka1QIiaaiJ44rGNVUzT7B/IAMycmgoAAA==
Freq(Hz)	Ampl(A)	Bias(V)	Time(Sec)	Z'(Ohm.cm²)	Z''(Ohm.cm²)	|Z|(Ohm.cm²)	Phase	Range
1.00000E+03	20	3.28962063789368	1.01119E+01	5.32359E-04	1.03257E-03	1.16173E-03	62.7259	2
7.90604E+02	20	3.28963327407837	1.72463E+01	4.66811E-04	8.56615E-04	9.75552E-04	61.4119	2
6.25055E+02	20	3.28967142105103	2.45502E+01	4.11365E-04	7.21210E-04	8.30280E-04	60.3004	2
4.94171E+02	20	3.28958320617676	3.20492E+01	3.75690E-04	5.78310E-04	6.89627E-04	56.9909	2
3.90694E+02	20	3.28967642784119	3.97773E+01	3.43468E-04	4.94387E-04	6.01987E-04	55.2109	2
3.08884E+02	20	3.28974342346191	4.78022E+01	3.13733E-04	4.14228E-04	5.19628E-04	52.86	2
2.44205E+02	20	3.28975367546082	5.84314E+01	2.94285E-04	3.55170E-04	4.61248E-04	50.3557	2
1.93070E+02	20	3.28963351249695	6.68979E+01	2.71601E-04	3.00134E-04	4.04781E-04	47.8571	2
1.52642E+02	20	3.28961968421936	7.59374E+01	2.48513E-04	2.44902E-04	3.48907E-04	44.5807	2
1.20679E+02	20	3.28951501846313	8.45008E+01	2.33079E-04	2.08567E-04	3.12771E-04	41.8232	2
9.54095E+01	20	3.28961658477783	9.02976E+01	2.19817E-04	1.72891E-04	2.79662E-04	38.1859	2
7.54312E+01	20	3.28965210914612	9.63376E+01	2.07106E-04	1.43869E-04	2.52173E-04	34.7864	2
5.96362E+01	20	3.28968715667725	1.02126E+02	1.98861E-04	1.19725E-04	2.32120E-04	31.0502	2
4.71487E+01	20	3.28972625732422	1.08261E+02	1.90717E-04	8.72153E-05	2.09713E-04	24.5747	2
3.72759E+01	20	3.28971767425537	1.14631E+02	1.87472E-04	7.37618E-05	2.01461E-04	21.4774	2
2.94705E+01	20	3.28969287872314	1.21275E+02	1.84438E-04	5.46044E-05	1.92351E-04	16.4919	2
2.32995E+01	20	3.28968024253845	1.27866E+02	1.83752E-04	4.44837E-05	1.89060E-04	13.6087	2
1.84207E+01	20	3.28975462913513	1.33869E+02	1.82789E-04	3.45119E-05	1.86019E-04	10.692	2
1.45635E+01	20	3.28974437713623	1.40226E+02	1.81493E-04	2.37950E-05	1.83046E-04	7.46928	2
1.15140E+01	20	3.28974580764771	1.46970E+02	1.82239E-04	1.60856E-05	1.82947E-04	5.04422	2
9.10298E+00	20	3.28977298736572	1.53021E+02	1.83016E-04	1.25891E-05	1.83449E-04	3.93499	2
7.19686E+00	20	3.28974461555481	1.59385E+02	1.84507E-04	8.37296E-06	1.84697E-04	2.59831	2
5.68987E+00	20	3.28973698616028	1.66147E+02	1.84795E-04	3.38280E-06	1.84826E-04	1.04872	2
4.49843E+00	20	3.28976511955261	1.72212E+02	1.85984E-04	3.75622E-08	1.85984E-04	0.0115717	2
3.55648E+00	20	3.28977727890015	1.78518E+02	1.86049E-04	-2.21599E-06	1.86062E-04	-0.682408	2
2.81177E+00	20	3.28984355926514	1.85062E+02	1.87435E-04	-4.67418E-06	1.87493E-04	-1.42852	2
2.22300E+00	20	3.28982639312744	1.92001E+02	1.88847E-04	-7.20588E-06	1.88984E-04	-2.18519	2
1.75751E+00	20	3.28979802131653	1.99429E+02	1.90558E-04	-9.53811E-06	1.90797E-04	-2.86547	2
1.38950E+00	20	3.28989338874817	2.07411E+02	1.91824E-04	-1.12956E-05	1.92156E-04	-3.37	2
1.09854E+00	20	3.28986477851868	2.16199E+02	1.93373E-04	-1.28078E-05	1.93797E-04	-3.78939	2
8.68511E-01	20	3.28981113433838	2.23699E+02	1.95751E-04	-1.52369E-05	1.96343E-04	-4.45082	2
6.86649E-01	20	3.28983449935913	2.31788E+02	1.96171E-04	-1.76657E-05	1.96965E-04	-5.14577	2
5.42867E-01	20	3.29003238677979	2.40669E+02	1.97937E-04	-2.11792E-05	1.99067E-04	-6.10738	2
4.29193E-01	20	3.2901599407196	2.48197E+02	1.99805E-04	-2.50882E-05	2.01374E-04	-7.15678	2
3.39322E-01	20	3.29028105735779	2.56358E+02	2.04140E-04	-2.97523E-05	2.06297E-04	-8.29216	2
2.68270E-01	20	3.29037547111511	2.65380E+02	2.08340E-04	-3.40453E-05	2.11104E-04	-9.2808	2
2.12095E-01	20	3.29033875465393	2.75487E+02	2.13131E-04	-3.88917E-05	2.16651E-04	-10.3414	2
1.67683E-01	20	3.29029321670532	2.86857E+02	2.18844E-04	-4.36779E-05	2.23160E-04	-11.2871	2
1.32571E-01	20	3.29022455215454	2.99801E+02	2.24780E-04	-4.91788E-05	2.30097E-04	-12.3411	2
1.04811E-01	20	3.29009866714478	3.14760E+02	2.31359E-04	-5.51507E-05	2.37842E-04	-13.4078	2
8.28642E-02	20	3.28992938995361	3.32429E+02	2.38936E-04	-6.19837E-05	2.46845E-04	-14.5428	2
6.55128E-02	20	3.28978037834167	3.53293E+02	2.47172E-04	-7.01918E-05	2.56945E-04	-15.8535	2
5.17947E-02	20	3.28957891464233	3.78194E+02	2.56483E-04	-7.89717E-05	2.68365E-04	-17.1137	2
4.09491E-02	20	3.28941035270691	4.08226E+02	2.67531E-04	-8.94870E-05	2.82101E-04	-18.4947	2
3.23746E-02	20	3.28917264938354	4.44732E+02	2.80335E-04	-1.01370E-04	2.98100E-04	-19.8801	2
2.55955E-02	20	3.2888650894165	4.89404E+02	2.94676E-04	-1.14257E-04	3.16052E-04	-21.1931	2
2.02359E-02	20	3.28863954544067	5.44437E+02	3.11646E-04	-1.28595E-04	3.37134E-04	-22.4226	2
1.59986E-02	20	3.28833246231079	6.12548E+02	3.31299E-04	-1.43780E-04	3.61154E-04	-23.4603	2
1.26485E-02	20	3.28802895545959	6.97223E+02	3.54555E-04	-1.60708E-04	3.89277E-04	-24.3832	2
1.00000E-02	20	3.28775310516357	8.03543E+02	3.80460E-04	-1.77045E-04	4.19637E-04	-24.9546	2
