Repository: CccLeo/Dataset-for-SOC-Estimation-for-Large-Format-LFP-Batteries

# Dataset-for-SOC-Estimation-for-Large-Format-LFP-Batteries
Dataset for paper: SOC Estimation for Large-Format LFP Batteries Using EIS-DRT-Based Periodic Correction and Slope-Adaptive EKF Tracking

## 包结构说明
```
battery_analysis/           # core package
├── __init__.py            # 包入口，导出所有公共接口
├── eis/                   # EIS分析模块
│   ├── reader.py          # EIS数据读取与预处理
│   ├── models.py          # EIS等效电路模型与拟合算法
│   └── plotting.py        # EIS可视化（Nyquist图、Bode图等）
├── drt/                   # DRT分析模块
│   ├── core.py            # DRT核心计算与优化拟合
│   └── plotting.py        # DRT可视化（2D/3D绘图）
├── cycle/                 # 循环数据分析模块
│   └── analyzer.py        # 电池循环数据解析与dQ/dV分析

File: 30degC/#2-D55-1h.txt
CSStudioFile,ID_EISVSFRQG,H4sIAAAAAAAEAH1W627qOBD+TaW+Q6SVulQqKBcuJVJ+cCC06EDLEpbuHh0JueBCdhObOk5bjvpU+wj7ZDtjJ8S0u5tf+T6PZ8Zzs7917AdrSCSxRnFCfWtJRRZzZjlN5/xswIVY0ExaT1xYDzHb8NfMt6I7axB5jj11Hbvt9RzLWnaa7abjenbTA+A1r5tuy7FdD3VEr5TurZGgzzll64NvDTiTgifWkieSbOn5GVinfqtx3XBtt2NZ1iJOqW+3fK/jO9foRJpSJs/Pwrf9jIiUZD78LQ57GoyHq3AcLaPR/Jebi8ZFX0rKcpJEVAY24HEWzukfdC2DhcipIsanhEZTvqFqw0IQthqJ59Vt4Nj2CTMBBjWwWAKm5fooZiRRhN20HdRI2JaubuPtTmnUcBpvDDThrwbq55KHLHAMYaaWlVeOspFIKsCnTgWmJpiYQDuH0RhGq/BOacBf5N3CZyVYGNanknQr4CDIqR1HBpNxysyoiPlGcxluGNKEHJRcEdWKaOsgUrZ4jdeFX1HMaD/dj8EbA/0KgVW+fCEZHVd/R36cTUA0GJEkQxtQCSTNVBV4eCZBo4Tv6Vfl12BH138WmnVioYhnPGYyU3BIN/laPsTC0MflDSkiP8iFgIo74mLN/bjonhSNo2ritGzcgjMoT1MG00LGwG0dpxJ2zCJwgnYFXBN4JmiZoG2Cjgm6CmAOoehU9TkqmibjfmK8T0xLFaDJtD8xneD6A9NVzJQwmAKFcfeU0LYNwvtI6IMahDZsEJ2PRLfsFnpHoERv/O+Dyfef3Maw1254dsPZrWy715RvspCaEbn7f6liQgWqSiFjZR9EJN0nFBtHlONBUyijc36Xp4+4Cr8hI48J7b/FuqrLwjwS4fglw6YC7n69X5Ikh9Jvuj2n3e51eh2n123rnowk34cv6FCpA+1hnHBuYlvqHnhRPRTgHFaBgei/F148kFhGdM3ZptDxDnr/hayo8A0soBT2B2ZZq6x2o5mKVxF6v7hnyWHM1iUsqgNVaDG7kgk/CFVut5T+8bwyJnB2gke2AjpUGO/Sj3meHF3QHpvMbzHhj/w51qEwWIZsiaGi4KqBvdoJDyjdVQOyD7paMdx0MCYyNcNK52D6a7kqBvTr7Y9TbhhvYwkXWcq53BmHUfxkNhrwHNKLAcehqK4fHYQt40Lh0hyUSiThgj0SMJwlmZI3WMA5AzkMi/vv/eJGgN5NzLZHBqYuf432lG4KB6uE6vAMfq9M5XKfy+NWDfX9oWp9QJNEl1xfUAJTDXIJP8cNQ8qyWB6CbvMaEYQ1gZhvAxehagGUmoc6n/i/oDDfXQxDBL6xwO0cK7hK7w2VSq50U6+rMx25OYcYwbk16+l78j9eGeMswyYG6bLPtcYZybOqbQuOJ0SUYoPDOqGZmuZD+kTyRIZFJyoAl94VmByzJ+4Xl0w97V/aV320JvMNRei7eHtc4TskJonxrsJb5Uo9RwwSp86Vvvj8tg2PsVw8kTW1MO6+VX3wTiuib7Lqg2ycnz1QeNDIT2uWC2torX7747KGftb7l7UvMcnqy8sapr4O0+Gy9u3n+v0uba7Tv/9CYKKbYS0UoqaaCJ54bGMV0zT7B0U2NJ2aCgAA
Freq(Hz)	Ampl(A)	Bias(V)	Time(Sec)	Z'(Ohm.cm²)	Z''(Ohm.cm²)	|Z|(Ohm.cm²)	Phase	Range
1.00000E+03	20	3.29164338111877	1.01145E+01	5.13961E-04	1.04877E-03	1.16794E-03	63.8924	2
7.90604E+02	20	3.29164862632751	1.72470E+01	4.59630E-04	8.45777E-04	9.62600E-04	61.4785	2
6.25055E+02	20	3.29156136512756	2.45434E+01	4.07436E-04	7.05686E-04	8.14860E-04	59.9995	2
4.94171E+02	20	3.29154491424561	3.20508E+01	3.72756E-04	5.88373E-04	6.96513E-04	57.6442	2
3.90694E+02	20	3.29154849052429	3.97802E+01	3.35706E-04	4.94901E-04	5.98017E-04	55.8498	2
3.08884E+02	20	3.29146647453308	4.78066E+01	3.15218E-04	4.09061E-04	5.16423E-04	52.3826	2
2.44205E+02	20	3.29164266586304	5.84357E+01	2.89273E-04	3.51192E-04	4.54988E-04	50.5221	2
1.93070E+02	20	3.29177331924438	6.69067E+01	2.66599E-04	2.95802E-04	3.98213E-04	47.9724	2
1.52642E+02	20	3.29163765907288	7.59615E+01	2.44300E-04	2.39716E-04	3.42267E-04	44.4573	2
1.20679E+02	20	3.29174137115479	8.45148E+01	2.29175E-04	2.04839E-04	3.07377E-04	41.7907	2
9.54095E+01	20	3.29173350334167	9.03121E+01	2.15352E-04	1.71330E-04	2.75192E-04	38.505	2
7.54312E+01	20	3.29175329208374	9.63480E+01	2.05378E-04	1.40184E-04	2.48660E-04	34.3161	2
5.96362E+01	20	3.29174733161926	1.02138E+02	1.97300E-04	1.15523E-04	2.28632E-04	30.3498	2
4.71487E+01	20	3.29178404808044	1.08265E+02	1.89488E-04	8.51747E-05	2.07751E-04	24.2039	2
3.72759E+01	20	3.29180884361267	1.14638E+02	1.86260E-04	7.27066E-05	1.99948E-04	21.3231	2
2.94705E+01	20	3.29179501533508	1.21288E+02	1.83337E-04	5.30042E-05	1.90845E-04	16.125	2
2.32995E+01	20	3.29179072380066	1.27879E+02	1.82180E-04	4.38337E-05	1.87379E-04	13.5286	2
1.84207E+01	20	3.29177856445313	1.33870E+02	1.82264E-04	3.29603E-05	1.85220E-04	10.2505	2
1.45635E+01	20	3.29177570343018	1.40217E+02	1.81312E-04	2.34769E-05	1.82826E-04	7.37781	2
1.15140E+01	20	3.29179668426514	1.46957E+02	1.81937E-04	1.62631E-05	1.82663E-04	5.10802	2
9.10298E+00	20	3.29179358482361	1.53009E+02	1.82793E-04	1.40161E-05	1.83330E-04	4.38469	2
7.19686E+00	20	3.29180669784546	1.59377E+02	1.82835E-04	8.04483E-06	1.83012E-04	2.51942	2
5.68987E+00	20	3.29180121421814	1.66150E+02	1.83205E-04	3.16552E-06	1.83232E-04	0.989892	2
4.49843E+00	20	3.29181790351868	1.72214E+02	1.84621E-04	5.03516E-07	1.84621E-04	0.156262	2
3.55648E+00	20	3.29180455207825	1.78517E+02	1.85557E-04	-2.56786E-06	1.85575E-04	-0.792847	2
2.81177E+00	20	3.29187774658203	1.85058E+02	1.86723E-04	-4.08744E-06	1.86768E-04	-1.25403	2
2.22300E+00	20	3.29186582565308	1.92003E+02	1.87797E-04	-6.80956E-06	1.87920E-04	-2.07665	2
1.75751E+00	20	3.29181432723999	1.99425E+02	1.89425E-04	-8.24657E-06	1.89604E-04	-2.49278	2
1.38950E+00	20	3.29191303253174	2.07411E+02	1.89948E-04	-1.04562E-05	1.90236E-04	-3.1508	2
1.09854E+00	20	3.29196953773499	2.16193E+02	1.92918E-04	-1.32804E-05	1.93374E-04	-3.938	2
8.68511E-01	20	3.29187846183777	2.23680E+02	1.93727E-04	-1.40394E-05	1.94236E-04	-4.14498	2
6.86649E-01	20	3.29192447662354	2.31766E+02	1.95151E-04	-1.69201E-05	1.95883E-04	-4.9553	2
5.42867E-01	20	3.29205107688904	2.40649E+02	1.96855E-04	-2.01552E-05	1.97884E-04	-5.84592	2
4.29193E-01	20	3.2921895980835	2.48176E+02	1.98661E-04	-2.45790E-05	2.00175E-04	-7.053	2
3.39322E-01	20	3.29233407974243	2.56316E+02	2.02407E-04	-2.89288E-05	2.04464E-04	-8.13385	2
2.68270E-01	20	3.29237294197083	2.65343E+02	2.07027E-04	-3.37834E-05	2.09765E-04	-9.26804	2
2.12095E-01	20	3.29238319396973	2.75447E+02	2.11988E-04	-3.82116E-05	2.15405E-04	-10.218	2
1.67683E-01	20	3.29235434532166	2.86811E+02	2.17712E-04	-4.32487E-05	2.21966E-04	-11.2356	2
1.32571E-01	20	3.29226112365723	2.99768E+02	2.23560E-04	-4.86120E-05	2.28784E-04	-12.2677	2
1.04811E-01	20	3.29214239120483	3.14719E+02	2.30311E-04	-5.46225E-05	2.36700E-04	-13.3423	2
8.28642E-02	20	3.29201626777649	3.32432E+02	2.37221E-04	-6.15937E-05	2.45087E-04	-14.5553	2
6.55128E-02	20	3.29182529449463	3.53300E+02	2.45642E-04	-6.91751E-05	2.55197E-04	-15.7277	2
5.17947E-02	20	3.29165768623352	3.78202E+02	2.54608E-04	-7.83580E-05	2.66393E-04	-17.1062	2
4.09491E-02	20	3.29144096374512	4.08236E+02	2.65570E-04	-8.86000E-05	2.79960E-04	-18.4498	2
3.23746E-02	20	3.29124426841736	4.44744E+02	2.78139E-04	-1.00123E-04	2.95611E-04	-19.7975	2
2.55955E-02	20	3.2909848690033	4.89467E+02	2.92540E-04	-1.13100E-04	3.13642E-04	-21.1372	2
2.02359E-02	20	3.2907407283783	5.44502E+02	3.09240E-04	-1.27287E-04	3.34412E-04	-22.3727	2
1.59986E-02	20	3.29046225547791	6.12612E+02	3.28648E-04	-1.42667E-04	3.58278E-04	-23.4658	2
1.26485E-02	20	3.29013466835022	6.97291E+02	3.51156E-04	-1.59041E-04	3.85492E-04	-24.3661	2
1.00000E-02	20	3.28983068466187	8.03605E+02	3.77416E-04	-1.75997E-04	4.16434E-04	-25.0006	2

File: 30degC/#2-D60-1h.txt
CSStudioFile,ID_EISVSFRQG,H4sIAAAAAAAEAH1W627qOBD+TaW+Q6SVulQqKBdujZQfHAgtOtCyhKW7R0dCLriQ3cSmjtOWoz7VPsI+2c7YCTHt7uZXvs/jmfHc7G8d+8EaEkmsUZxQ31pSkcWcWU7TOT8bcCEWNJPWExfWQ8w2/DXzrejOGkSeY09dx257145lLTvNdtNxPbvpAfCavabbcmzXQx3RK6V7ayToc07Z+uBbA86k4Im15IkkW3p+Btap32r0Gq7tdizLWsQp9W3Ptzu+p5xIU8rk+Vn4tp8RkZLMh7/FYU+D8XAVjqNlNJr/cnPRuOhLSVlOkojKwAY8zsI5/YOuZbAQOVXE+JTQaMo3VG1YCMJWI/G8ug0c2z5hJsCgBhZLwLRcH8WMJIqwm7aDGgnb0tVtvN0pjRpO442BJvzVQP1c8pAFjiHM1LLyylE2EkkF+NSpwNQEExNo5zAaw2gV3ikN+Iu8W/isBAvD+lSSbgUcBDm148hgMk6ZGRUx32guww1DmpCDkiuiWhFtHUTKFq/xuvArihntp/sxeGOgXyGwypcvJKPj6u/Ij7MJiAYjkmRoAyqBpJmqAg/PJGiU8D39qvwa7Oj6z0KzTiwU8YzHTGYKDukmX8uHWBj6uLwhReQHuRBQcUdcrLkfF92TonFUTZyWjVtwBuVpymBayBi4reNUwo5ZBE7QroBrAs8ELRO0TdAxQVcBzCEUnao+R0XTZNxPjPeJaakCNJn2J6YT9D4wXcVMCYMpUBh3Twlt2yC8j4Q+qEFowwbR+Uh0y26hdwRK9Mb/Pph8/8ltDK/bDc9uOLuVbfea8k0WUjMid/8vVUyoQFUpZKzsg4ik+4Ri44hyPGgKZXTO7/L0EVfhN2TkMaH9t1hXdVmYRyIcv2TYVMDdr/dLkuRQ+k3P7nWdTrfrXfc6PVd5EEm+D1/QoVIH2sM44dzEttQ98KJ6KMA5rAID0X8vvHggsYzomrNNoeMd9P4LWVHhG1hAKewPzLJWWe1GMxWvIvR+cc+Sw5itS1hUB6rQYnYlE34QqtxuKf3jeWVM4OwEj2wFdKgw3qUf8zw5uqA9NpnfYsIf+XOsQ2GwDNkSQ0XBVQN7tRMeULqrBmQfdLViuOlgTGRqhpXOwfTXclUM6NfbH6fcMN7GEi6ylHO5Mw6j+MlsNOA5pBcDjkNRXT86CFvGhcKlOSiVSMIFeyRgOEsyJW+wgHMGchgW99/7xY0AvZuYbY8MTF3+Gu0p3RQOVgnV4Rn8XpnK5T6Xx60a6vtD1fqAJokuub6gBKYa5BJ+jhuGlGWxPATdZg8RhDWBmG8DF6FqAZSahzqf+L+gMN9dDEMEvrHA7RwruErvDZVKrnRTr6szHbk5hxjBuTXr6XvyP14Z4yzDJgbpss+1xhnJs6ptC44nRJRig8M6oZma5kP6RPJEhkUnKgCX3hWYHLMn7heXTD3tX9pXfbQm8w1F6Lt4e1zhOyQmifGuwlvlSj1HDBKnzpW++Py2DY+xXDyRNbUw7r5VffDMKqJvsuqDbJyfPVB40MhPa5YLa2itfvvjsoZ+1vuXtS8xyerLyxqmvg7T4bL27ef6/S5trtO//0JgopthLRSippoInnhsYxXTNPsHung8dpoKAAA=
Freq(Hz)	Ampl(A)	Bias(V)	Time(Sec)	Z'(Ohm.cm²)	Z''(Ohm.cm²)	|Z|(Ohm.cm²)	Phase	Range
1.00000E+03	20	3.30877828598022	1.01148E+01	5.28557E-04	1.04099E-03	1.16749E-03	63.081	2
7.90604E+02	20	3.30880618095398	1.72452E+01	4.65921E-04	8.55980E-04	9.74569E-04	61.44	2
6.25055E+02	20	3.30873560905457	2.45428E+01	4.16235E-04	6.95608E-04	8.10630E-04	59.1047	2
4.94171E+02	20	3.30869388580322	3.20277E+01	3.80080E-04	5.87894E-04	7.00057E-04	57.1169	2
3.90694E+02	20	3.30883550643921	3.97613E+01	3.37566E-04	4.81353E-04	5.87922E-04	54.9586	2
3.08884E+02	20	3.30889344215393	4.77859E+01	3.11439E-04	4.09619E-04	5.14570E-04	52.7538	2
2.44205E+02	20	3.30896091461182	5.84129E+01	2.90422E-04	3.51461E-04	4.55928E-04	50.4321	2
1.93070E+02	20	3.30882930755615	6.68826E+01	2.68626E-04	2.96844E-04	4.00345E-04	47.8567	2
1.52642E+02	20	3.30887603759766	7.59304E+01	2.45658E-04	2.42455E-04	3.45156E-04	44.624	2
1.20679E+02	20	3.30878591537476	8.44771E+01	2.30748E-04	2.06622E-04	3.09737E-04	41.8426	2
9.54095E+01	20	3.30887794494629	9.02748E+01	2.17885E-04	1.70198E-04	2.76480E-04	37.9947	2
7.54312E+01	20	3.30886960029602	9.63087E+01	2.06272E-04	1.41476E-04	2.50127E-04	34.4451	2
5.96362E+01	20	3.30879616737366	1.02108E+02	1.98668E-04	1.18138E-04	2.31140E-04	30.7379	2
4.71487E+01	20	3.30879211425781	1.08242E+02	1.89803E-04	8.79775E-05	2.09202E-04	24.8686	2
3.72759E+01	20	3.30883431434631	1.14622E+02	1.86554E-04	7.28712E-05	2.00281E-04	21.3365	2
2.94705E+01	20	3.30883860588074	1.21270E+02	1.83787E-04	5.38452E-05	1.91512E-04	16.3294	2
2.32995E+01	20	3.30882358551025	1.27857E+02	1.82381E-04	4.43090E-05	1.87686E-04	13.6553	2
1.84207E+01	20	3.30883860588074	1.33855E+02	1.81221E-04	3.39476E-05	1.84374E-04	10.6101	2
1.45635E+01	20	3.30881977081299	1.40196E+02	1.80840E-04	2.33716E-05	1.82344E-04	7.36403	2
1.15140E+01	20	3.30885243415833	1.46949E+02	1.82157E-04	1.56078E-05	1.82825E-04	4.89731	2
9.10298E+00	20	3.30886650085449	1.53000E+02	1.82490E-04	1.35934E-05	1.82995E-04	4.26001	2
7.19686E+00	20	3.3088595867157	1.59368E+02	1.82811E-04	8.06401E-06	1.82988E-04	2.52576	2
5.68987E+00	20	3.30886507034302	1.66133E+02	1.83767E-04	3.60440E-06	1.83803E-04	1.12365	2
4.49843E+00	20	3.30889010429382	1.72204E+02	1.83440E-04	3.19887E-07	1.83440E-04	0.0999137	2
3.55648E+00	20	3.30893301963806	1.78506E+02	1.85641E-04	-2.50293E-06	1.85658E-04	-0.77245	2
2.81177E+00	20	3.30891966819763	1.85046E+02	1.86146E-04	-3.88246E-06	1.86186E-04	-1.19485	2
2.22300E+00	20	3.30892658233643	1.91991E+02	1.87649E-04	-7.21614E-06	1.87788E-04	-2.20225	2
1.75751E+00	20	3.30893087387085	1.99436E+02	1.88665E-04	-8.48069E-06	1.88856E-04	-2.57377	2
1.38950E+00	20	3.30902171134949	2.07419E+02	1.90147E-04	-1.11248E-05	1.90472E-04	-3.34836	2
1.09854E+00	20	3.30898976325989	2.16204E+02	1.92524E-04	-1.27388E-05	1.92945E-04	-3.78559	2
8.68511E-01	20	3.30893898010254	2.23688E+02	1.93231E-04	-1.43614E-05	1.93763E-04	-4.25056	2
6.86649E-01	20	3.30900263786316	2.31776E+02	1.95204E-04	-1.80025E-05	1.96033E-04	-5.26915	2
5.42867E-01	20	3.30912017822266	2.40654E+02	1.96420E-04	-2.07206E-05	1.97510E-04	-6.02192	2
4.29193E-01	20	3.30928325653076	2.48182E+02	1.99188E-04	-2.47445E-05	2.00720E-04	-7.08139	2
3.39322E-01	20	3.30946063995361	2.56323E+02	2.01940E-04	-3.02823E-05	2.04197E-04	-8.52838	2
2.68270E-01	20	3.3095486164093	2.65350E+02	2.06975E-04	-3.49239E-05	2.09901E-04	-9.57759	2
2.12095E-01	20	3.30949878692627	2.75454E+02	2.11808E-04	-3.96170E-05	2.15481E-04	-10.5943	2
1.67683E-01	20	3.30951881408691	2.86834E+02	2.17615E-04	-4.49533E-05	2.22210E-04	-11.6716	2
1.32571E-01	20	3.30937767028809	2.99783E+02	2.23800E-04	-5.04824E-05	2.29423E-04	-12.7114	2
1.04811E-01	20	3.30929636955261	3.14747E+02	2.30394E-04	-5.69958E-05	2.37339E-04	-13.8951	2
8.28642E-02	20	3.30912971496582	3.32413E+02	2.37780E-04	-6.39700E-05	2.46235E-04	-15.0578	2
6.55128E-02	20	3.30894541740417	3.53275E+02	2.46168E-04	-7.24054E-05	2.56596E-04	-16.3902	2
5.17947E-02	20	3.30876898765564	3.78180E+02	2.55584E-04	-8.20343E-05	2.68427E-04	-17.795	2
4.09491E-02	20	3.30853462219238	4.08211E+02	2.66733E-04	-9.32202E-05	2.82553E-04	-19.264	2
3.23746E-02	20	3.30835509300232	4.44721E+02	2.79599E-04	-1.05887E-04	2.98978E-04	-20.7421	2
2.55955E-02	20	3.30809497833252	4.89391E+02	2.94302E-04	-1.20030E-04	3.17838E-04	-22.1879	2
2.02359E-02	20	3.30780458450317	5.44422E+02	3.11331E-04	-1.36023E-04	3.39748E-04	-23.6009	2
1.59986E-02	20	3.30746173858643	6.12536E+02	3.31305E-04	-1.53681E-04	3.65213E-04	-24.8849	2
1.26485E-02	20	3.30716371536255	6.97214E+02	3.54288E-04	-1.72736E-04	3.94154E-04	-25.992	2
1.00000E-02	20	3.30678153038025	8.03527E+02	3.79479E-04	-1.92527E-04	4.25525E-04	-26.9008	2

File: 30degC/#2-D65-1h.txt
CSStudioFile,ID_EISVSFRQG,H4sIAAAAAAAEAH1W227jNhB9doD8g4ACqQPEhi6+ZAXowWvLibB24lqu0y4WMLg2Y6uVSIeikniRr+on9Ms6Q0oWnbTVk87hcGY4N/Jrz36wRkQSa5yk1LeWVOQJZ5bTds7PhlyIBc2l9ciF9ZCwDX/JfSu+s4ax59hT17G73ifHspa9drftuJ7d9gB47eu223Fs10Md8Qule2ss6FNB2frgW0POpOCpteSpJFt6fgbWqd9pXbdc2+1ZlrVIMurbju/1/E4HncgyyuT5Wfi6nxGRkdyHv8VhT4NotAqjeBmP57/cXLQuBlJSVpA0pjKwAUd5OKd/0LUMFqKgiohOCY2mfEPVhoUgbDUWT6vbwLHtE2YCDGpgiQRMq/VxwkiqCLttO6iRsC1d3SbbndKo4TTZGGjCXww0KCQPWeAYwkwtK68cZSOVVIBPvRpMTTAxgXYOozGKV+Gd0oC/yLulz0qwNKxPJelWwEGQUzuODCbjlJlRkfCN5nLcMKIpOSi5Mqo10dVBpGzxkqxLv+KE0UG2j8AbA/0KgVW+fCY5jeq/Ix/lExANxiTN0QZUAslyVQUenknQOOV7+kX5NdzR9Z+lZp1YKOIZT5jMFRzRTbGWD4kw9HF5Q8rIDwshoOKOuFxz3y+6J0XjqJo4LRu35AzK05TBdJAxcFfHqYI9swicoFsD1wSeCTom6JqgZ4K+AphDKDpVfY6Kpsm4HxjvA9NRBWgy3Q9ML7h+x/QVMyUMpkBp3D0ltG2D8N4T+qAGoQ0bRO890a+6hd4RKNEb/9tw8u0ntzX61G15dsvZrWy735avspSaEbn7f6lyQgWqSiFjVR/EJNunFBtHVONBUyijc35XZN9xFX5DRr6ndPCa6KquCvNIhNFzjk0F3P16vyRpAaXf9ty+03G6ruf1HFf3ZCz5PnxGhyodaA/jhHMT21L3wLPqoQDnsAoMRP+t9OKBJDKma842pY430PsvZE2Fr2ABpbA/MMtaZb0bzdS8itDbxT1LDxFbV7CsDlShxexaJnwnVLvdUfqjeW1M4OwEj2wFdKgw3pUf8yI9uqA9NpnfEsK/86dEh8JgGbIVhoqCqwb2aic8oHRXDck+6GvFcNPBmMjVDKucg+mv5eoY0C+3P065UbJNJFxkGedyZxxG8ZPZeMgLSC8GHIeiun50ELaMC4Urc1AqsYQL9kjAcJZkSl5hAecM5DAs77+3ixsBejcJ2x4ZmLr8Jd5TuikdrBOqwzP8vTZVyH0hj1s11PeHqvUhTVNdcgNBCUw1yCX8HDeMKMsTeQj67WtEENYUYr4NXISqBVBqHup84v+Cwnx3MQwx+MYCt3es4Dq9N1QqucpNva7OdOTmHGIE59asp+/J/3hlRHmOTQzSVZ9rjTNS5HXblhxPiajEhod1SnM1zUf0kRSpDMtOVAAuvSswGbFH7peXTDMbXNpXA7Qmiw1F6Lt4e1zhOyQhqfGuwlvlSj1HDBKnzpW++PyuDY+xQjySNbUw7r5Vf/BOK6NvsuqDbJyfPVB40MgPa5YLa2itefvjsoF+NgeXjc8JyZvLywamvgnT4bLx9efm/S5rr7O//0JgoptRIxSioZoInnhsY5XTNP8Hx1TT4poKAAA=
Freq(Hz)	Ampl(A)	Bias(V)	Time(Sec)	Z'(Ohm.cm²)	Z''(Ohm.cm²)	|Z|(Ohm.cm²)	Phase	Range
1.00000E+03	20	3.3271906375885	1.01225E+01	5.12407E-04	1.01664E-03	1.13847E-03	63.251	2
7.90604E+02	20	3.32717752456665	1.72489E+01	4.66303E-04	8.52657E-04	9.71834E-04	61.3265	2
6.25055E+02	20	3.32712411880493	2.45459E+01	4.14642E-04	7.03684E-04	8.16761E-04	59.4915	2
4.94171E+02	20	3.32705879211426	3.20680E+01	3.78721E-04	5.96152E-04	7.06277E-04	57.5732	2
3.90694E+02	20	3.32706570625305	3.97925E+01	3.38766E-04	4.97117E-04	6.01571E-04	55.7271	2
3.08884E+02	20	3.32707190513611	4.78236E+01	3.18727E-04	4.18816E-04	5.26302E-04	52.7282	2
2.44205E+02	20	3.32706093788147	5.84497E+01	2.92815E-04	3.54709E-04	4.59956E-04	50.4601	2
1.93070E+02	20	3.32704138755798	6.69347E+01	2.70991E-04	2.99622E-04	4.03992E-04	47.8725	2
1.52642E+02	20	3.32713556289673	7.59727E+01	2.47975E-04	2.44783E-04	3.48440E-04	44.6288	2
1.20679E+02	20	3.32689881324768	8.45303E+01	2.32640E-04	2.08597E-04	3.12465E-04	41.881	2
9.54095E+01	20	3.32718229293823	9.03360E+01	2.19080E-04	1.72836E-04	2.79049E-04	38.2705	2
7.54312E+01	20	3.32714867591858	9.63754E+01	2.07198E-04	1.42393E-04	2.51410E-04	34.498	2
5.96362E+01	20	3.32721376419067	1.02166E+02	1.99033E-04	1.19829E-04	2.32321E-04	31.0504	2
4.71487E+01	20	3.32721567153931	1.08294E+02	1.90108E-04	8.96436E-05	2.10183E-04	25.2457	2
3.72759E+01	20	3.32716178894043	1.14667E+02	1.86927E-04	7.56301E-05	2.01648E-04	22.0281	2
2.94705E+01	20	3.32719779014587	1.21311E+02	1.82656E-04	5.45987E-05	1.90641E-04	16.6423	2
2.32995E+01	20	3.32719445228577	1.27903E+02	1.82209E-04	4.57198E-05	1.87857E-04	14.0858	2
1.84207E+01	20	3.32721257209778	1.33898E+02	1.81284E-04	3.52635E-05	1.84682E-04	11.0078	2
1.45635E+01	20	3.32726407051086	1.40241E+02	1.80758E-04	2.40690E-05	1.82354E-04	7.58464	2
1.15140E+01	20	3.32722616195679	1.46988E+02	1.81093E-04	1.67371E-05	1.81865E-04	5.28043	2
9.10298E+00	20	3.32725620269775	1.53052E+02	1.81604E-04	1.38628E-05	1.82132E-04	4.36523	2
7.19686E+00	20	3.32723879814148	1.59430E+02	1.81827E-04	8.69488E-06	1.82035E-04	2.73777	2
5.68987E+00	20	3.32722926139832	1.66193E+02	1.82654E-04	3.25624E-06	1.82683E-04	1.02133	2
4.49843E+00	20	3.32728338241577	1.72255E+02	1.84181E-04	6.85872E-07	1.84182E-04	0.213363	2
3.55648E+00	20	3.32729029655457	1.78557E+02	1.84474E-04	-2.18797E-06	1.84487E-04	-0.679531	2
2.81177E+00	20	3.32728505134583	1.85111E+02	1.85853E-04	-4.10682E-06	1.85898E-04	-1.26587	2
2.22300E+00	20	3.32734107971191	1.92053E+02	1.87037E-04	-7.12866E-06	1.87173E-04	-2.1827	2
1.75751E+00	20	3.32729625701904	1.99483E+02	1.88031E-04	-8.82119E-06	1.88238E-04	-2.68597	2
1.38950E+00	20	3.32734322547913	2.07470E+02	1.90284E-04	-1.09069E-05	1.90596E-04	-3.28055	2
1.09854E+00	20	3.32737851142883	2.16252E+02	1.91136E-04	-1.27278E-05	1.91559E-04	-3.80972	2
8.68511E-01	20	3.32736086845398	2.23734E+02	1.92146E-04	-1.49355E-05	1.92726E-04	-4.44467	2
6.86649E-01	20	3.32736754417419	2.31820E+02	1.94014E-04	-1.71004E-05	1.94766E-04	-5.03702	2
5.42867E-01	20	3.32752323150635	2.40699E+02	1.95937E-04	-2.07748E-05	1.97036E-04	-6.05232	2
4.29193E-01	20	3.32768368721008	2.48226E+02	1.97745E-04	-2.51187E-05	1.99334E-04	-7.23928	2
3.39322E-01	20	3.32779026031494	2.56371E+02	2.01400E-04	-2.99656E-05	2.03617E-04	-8.46274	2
2.68270E-01	20	3.32787728309631	2.65395E+02	2.06146E-04	-3.40886E-05	2.08945E-04	-9.38954	2
2.12095E-01	20	3.32790231704712	2.75500E+02	2.10991E-04	-3.89372E-05	2.14554E-04	-10.4559	2
1.67683E-01	20	3.32780742645264	2.86863E+02	2.16638E-04	-4.34860E-05	2.20960E-04	-11.3502	2
1.32571E-01	20	3.32775449752808	2.99815E+02	2.22325E-04	-4.89967E-05	2.27660E-04	-12.4283	2
1.04811E-01	20	3.32763481140137	3.14767E+02	2.29032E-04	-5.51370E-05	2.35575E-04	-13.5358	2
8.28642E-02	20	3.32750129699707	3.32430E+02	2.36292E-04	-6.21038E-05	2.44317E-04	-14.7258	2
6.55128E-02	20	3.32728290557861	3.53353E+02	2.44741E-04	-7.00867E-05	2.54579E-04	-15.9801	2
5.17947E-02	20	3.32720828056335	3.78259E+02	2.54162E-04	-7.91665E-05	2.66206E-04	-17.3008	2
4.09491E-02	20	3.32696413993835	4.08285E+02	2.65072E-04	-8.97747E-05	2.79862E-04	-18.7102	2
3.23746E-02	20	3.32672095298767	4.44794E+02	2.77298E-04	-1.01311E-04	2.95225E-04	-20.0699	2
2.55955E-02	20	3.32651829719543	4.89469E+02	2.92113E-04	-1.14452E-04	3.13734E-04	-21.3956	2
2.02359E-02	20	3.32625699043274	5.44496E+02	3.08935E-04	-1.29236E-04	3.34878E-04	-22.701	2
1.59986E-02	20	3.32597684860229	6.12655E+02	3.28234E-04	-1.44820E-04	3.58762E-04	-23.8075	2
1.26485E-02	20	3.32567524909973	6.97330E+02	3.50102E-04	-1.61939E-04	3.85740E-04	-24.8228	2
1.00000E-02	20	3.32536554336548	8.03644E+02	3.76939E-04	-1.78837E-04	4.17212E-04	-25.3818	2

File: 30degC/#2-D70-1h.txt
CSStudioFile,ID_EISVSFRQG,H4sIAAAAAAAEAH1W227jNhB9doD8g4ACqQPEhi6+ZAXowWvLibB24lqu0y4WMLg2Y6uVSIeikniRr+on9Ms6Q0oWnbTVk87hcGY4N/Jrz36wRkQSa5yk1LeWVOQJZ5bTds7PhlyIBc2l9ciF9ZCwDX/JfSu+s4ax59hT17G73ifHspa9drftuJ7d9gB47eu223Fs10Md8Qule2ss6FNB2frgW0POpOCpteSpJFt6fgbWqd9pXbdc2+1ZlrVIMurbtm/3/G4fncgyyuT5Wfi6nxGRkdyHv8VhT4NotAqjeBmP57/cXLQuBlJSVpA0pjKwAUd5OKd/0LUMFqKgiohOCY2mfEPVhoUgbDUWT6vbwLHtE2YCDGpgiQRMq/VxwkiqCLttO6iRsC1d3SbbndKo4TTZGGjCXww0KCQPWeAYwkwtK68cZSOVVIBPvRpMTTAxgXYOozGKV+Gd0oC/yLulz0qwNKxPJelWwEGQUzuODCbjlJlRkfCN5nLcMKIpOSi5Mqo10dVBpGzxkqxLv+KE0UG2j8AbA/0KgVW+fCY5jeq/Ix/lExANxiTN0QZUAslyVQUenknQOOV7+kX5NdzR9Z+lZp1YKOIZT5jMFRzRTbGWD4kw9HF5Q8rIDwshoOKOuFxz3y+6J0XjqJo4LRu35AzK05TBdJAxcFfHqYI9swicoFsD1wSeCTom6JqgZ4K+AphDKDpVfY6Kpsm4HxjvA9NRBWgy3Q9ML7h+x/QVMyUMpkBp3D0ltG2D8N4T+qAGoQ0bRO890a+6hd4RKNEb/9tw8u0ntzX61G15dsvZrWy715avspSaEbn7f6lyQgWqSiFjVR/EJNunFBtHVONBUyijc35XZN9xFX5DRr6ndPCa6KquCvNIhNFzjk0F3P16vyRpAaXf9ty+2+/2u57tOm5HeRBLvg+f0aFKB9rDOOHcxLbUPfCseijAOawCA9F/K714IImM6ZqzTanjDfT+C1lT4StYQCnsD8yyVlnvRjM1ryL0dnHP0kPE1hUsqwNVaDG7lgnfCdVud5T+aF4bEzg7wSNbAR0qjHflx7xIjy5oj03mt4Tw7/wp0aEwWIZshaGi4KqBvdoJDyjdVUOyD/paMdx0MCZyNcMq52D6a7k6BvTL7Y9TbpRsEwkXWca53BmHUfxkNh7yAtKLAcehqK4fHYQt40LhyhyUSizhgj0SMJwlmZJXWMA5AzkMy/vv7eJGgN5NwrZHBqYuf4n3lG5KB+uE6vAMf69NFXJfyONWDfX9oWp9SNNUl9xAUAJTDXIJP8cNI8ryRB6CfvsaEYQ1hZhvAxehagGUmoc6n/i/oDDfXQxDDL6xwO0dK7hO7w2VSq5yU6+rMx25OYcYwbk16+l78j9eGVGeYxODdNXnWuOMFHndtiXHUyIqseFhndJcTfMRfSRFKsOyExWAS+8KTEbskfvlJdPMBpf21QCtyWJDEfou3h5X+A5JSGq8q/BWuVLPEYPEqXOlLz6/a8NjrBCPZE0tjLtv1R+808rom6z6IBvnZw8UHjTyw5rlwhpaa97+uGygn83BZeNzQvLm8rKBqW/CdLhsfP25eb/L2uvs778QmOhm1AiFaKgmgice21jlNM3/AejtzYeaCgAA
Freq(Hz)	Ampl(A)	Bias(V)	Time(Sec)	Z'(Ohm.cm²)	Z''(Ohm.cm²)	|Z|(Ohm.cm²)	Phase	Range
1.00000E+03	20	3.32733559608459	1.01119E+01	5.13783E-04	1.02181E-03	1.14371E-03	63.3059	2
7.90604E+02	20	3.32740020751953	1.72420E+01	4.62309E-04	8.56053E-04	9.72911E-04	61.6289	2
6.25055E+02	20	3.32741189002991	2.45493E+01	4.17959E-04	6.97871E-04	8.13458E-04	59.0823	2
4.94171E+02	20	3.32741951942444	3.20595E+01	3.75099E-04	5.83293E-04	6.93491E-04	57.2561	2
3.90694E+02	20	3.32730555534363	3.97830E+01	3.37894E-04	4.90770E-04	5.95841E-04	55.4527	2
3.08884E+02	20	3.32742643356323	4.78199E+01	3.10840E-04	4.03240E-04	5.09140E-04	52.373	2
2.44205E+02	20	3.32731914520264	5.84502E+01	2.89816E-04	3.51141E-04	4.55295E-04	50.4652	2
1.93070E+02	20	3.32723307609558	6.69364E+01	2.68671E-04	2.97114E-04	4.00575E-04	47.878	2
1.52642E+02	20	3.32720851898193	7.59835E+01	2.46193E-04	2.42322E-04	3.45443E-04	44.5461	2
1.20679E+02	20	3.3273983001709	8.45284E+01	2.30996E-04	2.06976E-04	3.10158E-04	41.8608	2
9.54095E+01	20	3.32748126983643	9.03173E+01	2.17313E-04	1.70550E-04	2.76246E-04	38.1253	2
7.54312E+01	20	3.32743811607361	9.63594E+01	2.05398E-04	1.42478E-04	2.49976E-04	34.7478	2
5.96362E+01	20	3.32742309570313	1.02148E+02	1.98104E-04	1.18110E-04	2.30641E-04	30.8033	2
4.71487E+01	20	3.3274199962616	1.08278E+02	1.90303E-04	8.71943E-05	2.09327E-04	24.6167	2
3.72759E+01	20	3.32741451263428	1.14653E+02	1.85856E-04	7.38776E-05	2.00001E-04	21.6778	2
2.94705E+01	20	3.32745599746704	1.21297E+02	1.83533E-04	5.38363E-05	1.91266E-04	16.3481	2
2.32995E+01	20	3.32743501663208	1.27896E+02	1.81844E-04	4.42648E-05	1.87154E-04	13.6809	2
1.84207E+01	20	3.32744932174683	1.33904E+02	1.81094E-04	3.40665E-05	1.84270E-04	10.6537	2
1.45635E+01	20	3.32741522789001	1.40247E+02	1.81020E-04	2.39257E-05	1.82595E-04	7.52922	2
1.15140E+01	20	3.32744669914246	1.46991E+02	1.81291E-04	1.60871E-05	1.82003E-04	5.07094	2
9.10298E+00	20	3.32749629020691	1.53042E+02	1.81819E-04	1.28167E-05	1.82271E-04	4.03219	2
7.19686E+00	20	3.32748103141785	1.59410E+02	1.81967E-04	7.23481E-06	1.82111E-04	2.27682	2
5.68987E+00	20	3.32745432853699	1.66167E+02	1.82099E-04	4.03996E-06	1.82144E-04	1.27093	2
4.49843E+00	20	3.32747840881348	1.72230E+02	1.84100E-04	5.57084E-07	1.84101E-04	0.173376	2
3.55648E+00	20	3.3274941444397	1.78537E+02	1.83872E-04	-2.14922E-06	1.83885E-04	-0.669679	2
2.81177E+00	20	3.32752084732056	1.85080E+02	1.85319E-04	-3.97938E-06	1.85362E-04	-1.23013	2
2.22300E+00	20	3.32752680778503	1.92021E+02	1.87279E-04	-6.70872E-06	1.87399E-04	-2.05158	2
1.75751E+00	20	3.3275203704834	1.99448E+02	1.88021E-04	-8.56699E-06	1.88216E-04	-2.60882	2
1.38950E+00	20	3.32760143280029	2.07430E+02	1.89314E-04	-1.07652E-05	1.89620E-04	-3.25459	2
1.09854E+00	20	3.32759666442871	2.16214E+02	1.90889E-04	-1.22526E-05	1.91282E-04	-3.6726	2
8.68511E-01	20	3.32755374908447	2.23699E+02	1.92427E-04	-1.41693E-05	1.92948E-04	-4.21135	2
6.86649E-01	20	3.32758259773254	2.31802E+02	1.93792E-04	-1.69005E-05	1.94528E-04	-4.98411	2
5.42867E-01	20	3.32770395278931	2.40689E+02	1.95611E-04	-2.03641E-05	1.96668E-04	-5.9434	2
4.29193E-01	20	3.32785701751709	2.48210E+02	1.97668E-04	-2.33697E-05	1.99044E-04	-6.74261	2
3.39322E-01	20	3.32796669006348	2.56359E+02	2.01032E-04	-2.86181E-05	2.03059E-04	-8.10196	2
2.68270E-01	20	3.32804203033447	2.65381E+02	2.05200E-04	-3.30129E-05	2.07839E-04	-9.13949	2
2.12095E-01	20	3.32807493209839	2.75510E+02	2.09987E-04	-3.74281E-05	2.13297E-04	-10.1063	2
1.67683E-01	20	3.32801723480225	2.86897E+02	2.15600E-04	-4.25755E-05	2.19764E-04	-11.1707	2
1.32571E-01	20	3.32793855667114	2.99847E+02	2.21420E-04	-4.77705E-05	2.26514E-04	-12.1747	2
1.04811E-01	20	3.32779502868652	3.14793E+02	2.27720E-04	-5.35237E-05	2.33925E-04	-13.2268	2
8.28642E-02	20	3.32768940925598	3.32457E+02	2.34619E-04	-6.00771E-05	2.42188E-04	-14.3627	2
6.55128E-02	20	3.3274974822998	3.53324E+02	2.42843E-04	-6.76812E-05	2.52098E-04	-15.5733	2
5.17947E-02	20	3.32736563682556	3.78232E+02	2.52408E-04	-7.70758E-05	2.63913E-04	-16.9807	2
4.09491E-02	20	3.32715487480164	4.08257E+02	2.62793E-04	-8.72298E-05	2.76892E-04	-18.3627	2
3.23746E-02	20	3.32696080207825	4.44766E+02	2.75371E-04	-9.84589E-05	2.92444E-04	-19.6745	2
2.55955E-02	20	3.32672262191772	4.89436E+02	2.89532E-04	-1.11042E-04	3.10095E-04	-20.9829	2
2.02359E-02	20	3.32647252082825	5.44466E+02	3.06206E-04	-1.25183E-04	3.30807E-04	-22.2357	2
1.59986E-02	20	3.32619762420654	6.12588E+02	3.25320E-04	-1.40458E-04	3.54346E-04	-23.3524	2
1.26485E-02	20	3.32587289810181	6.97266E+02	3.47788E-04	-1.56473E-04	3.81366E-04	-24.2235	2
1.00000E-02	20	3.32550597190857	8.03587E+02	3.73010E-04	-1.72984E-04	4.11169E-04	-24.8795	2

File: 30degC/#2-D75-1h.txt
CSStudioFile,ID_EISVSFRQG,H4sIAAAAAAAEAH1W627qOBD+TaW+Q6SVulQqKBcubaT84ECg6EDLEpbuHh0JueBCdhObOk5bjvpU+wj7ZDtjJ8S0u5tf+T6PZ8Zzs7917AdrQCSxhnFCfWtJRRZzZjlN5/ysz4VY0ExaT1xYDzHb8NfMt6I7qx95jj11Hbvt3TiWtew0203H9eymB8BrXjfdlmO7HuqIXindW0NBn3PK1gff6nMmBU+sJU8k2dLzM7BO/Vaj23Btt2NZ1iJOqe+6vtf1HRudSFPK5PlZ+LafEZGSzIe/xWFPg/FgFY6jZTSc/zK6aFz0pKQsJ0lEZWADHmfhnP5B1zJYiJwqYnxKaDTlG6o2LARhq6F4Xt0Gjm2fMBNgUAOLJWBarg9jRhJF2E3bQY2EbenqNt7ulEYNp/HGQBP+aqBeLnnIAscQZmpZeeUoG4mkAnzqVGBqgokJtHMYjUG0Cu+UBvxF3i18VoKFYX0qSbcCDoKc2nFkMBmnzIyKmG80l+GGAU3IQckVUa2Itg4iZYvXeF34FcWM9tL9GLwx0K8QWOXLF5LRcfV35MfZBESDIUkytAGVQNJMVYGHZxI0SvieflV+9Xd0/WehWScWinjGYyYzBQd0k6/lQywMfVyOSBH5fi4EVNwRF2vux0X3pGgcVROnZeMWnEF5mjKYFjIGbus4lbBjFoETtCvgmsAzQcsEbRN0TNBVAHMIRaeqz1HRNBn3E+N9YlqqAE2m/YnpBNcfmK5ipoTBFCiMu6eEtm0Q3kdCH9QgtGGD6HwkumW30DsCJTryv/cn339yG4ObdsOzG85uZdvtpnyThdSMyN3/SxUTKlBVChkr+yAi6T6h2DiiHA+aQhmd87s8fcRV+A0ZeUxo7y3WVV0W5pEIxy8ZNhVw9+v9kiQ5lH7Tc7sdz+s4N5593eoqDyLJ9+ELOlTqQHsYJ5yb2Ja6B15UDwU4h1VgIPrvhRcPJJYRXXO2KXS8g95/ISsqfAMLKIX9gVnWKqvdaKbiVYTeL+5ZchizdQmL6kAVWsyuZMIPQpXbLaV/PK+MCZyd4JGtgA4Vxrv0Y54nRxe0xybzW0z4I3+OdSgMliFbYqgouGpgr3bCA0p3VZ/sg65WDDcdjIlMzbDSOZj+Wq6KAf16++OUG8TbWMJFlnIud8ZhFD+ZDfs8h/RiwHEoqutHB2HLuFC4NAelEkm4YI8EDGdJpuQNFnDOQA7D4v57vxgJ0LuJ2fbIwNTlr9Ge0k3hYJVQHZ7+75WpXO5zedyqob4/VK33aZLokusJSmCqQS7h57hhQFkWy0PQbV4jgrAmEPNt4CJULYBS81DnE/8XFOa7i2GIwDcWuJ1jBVfpHVGp5Eo39bo605Gbc4gRnFuznr4n/+OVMc4ybGKQLvtca5yRPKvatuB4QkQp1j+sE5qpaT6gTyRPZFh0ogJw6V2ByTF74n5xydTT3qV91UNrMt9QhL6Lt8cVvkNikhjvKrxVrtRzxCBx6lzpi89vw1sqysUTWVML4+5b1QfvtCL6Jqs+yMb52QOFB438tGa5sIbW6rc/LmvoZ713WfsSk6y+vKxh6uswHS5r336u3+/S5jr9+y8EJhoNaqEQNdVE8MRjG6uYptk/P4BMUpoKAAA=
Freq(Hz)	Ampl(A)	Bias(V)	Time(Sec)	Z'(Ohm.cm²)	Z''(Ohm.cm²)	|Z|(Ohm.cm²)	Phase	Range
1.00000E+03	20	3.32767271995544	1.01121E+01	5.25578E-04	1.03006E-03	1.15640E-03	62.9675	2
7.90604E+02	20	3.32767200469971	1.72403E+01	4.72192E-04	8.53326E-04	9.75260E-04	61.0418	2
6.25055E+02	20	3.32758259773254	2.45492E+01	4.20563E-04	7.10291E-04	8.25461E-04	59.3702	2
4.94171E+02	20	3.32760620117188	3.20657E+01	3.71088E-04	5.90184E-04	6.97154E-04	57.8397	2
3.90694E+02	20	3.32757806777954	3.98077E+01	3.44147E-04	4.94029E-04	6.02081E-04	55.1384	2
3.08884E+02	20	3.32756900787354	4.78377E+01	3.15913E-04	4.14474E-04	5.21143E-04	52.6853	2
2.44205E+02	20	3.32757353782654	5.84689E+01	2.94851E-04	3.54974E-04	4.61458E-04	50.2861	2
1.93070E+02	20	3.32764887809753	6.69338E+01	2.72025E-04	2.99554E-04	4.04636E-04	47.7574	2
1.52642E+02	20	3.3277907371521	7.59711E+01	2.49000E-04	2.45362E-04	3.49576E-04	44.5784	2
1.20679E+02	20	3.32785725593567	8.45350E+01	2.33940E-04	2.08656E-04	3.13473E-04	41.7303	2
9.54095E+01	20	3.32778239250183	9.03371E+01	2.20846E-04	1.73068E-04	2.80581E-04	38.0843	2
7.54312E+01	20	3.32783317565918	9.63757E+01	2.07979E-04	1.44412E-04	2.53200E-04	34.7746	2
5.96362E+01	20	3.32776522636414	1.02163E+02	1.99259E-04	1.20028E-04	2.32618E-04	31.0636	2
4.71487E+01	20	3.32772374153137	1.08298E+02	1.90505E-04	8.93367E-05	2.10412E-04	25.124	2
3.72759E+01	20	3.32774758338928	1.14668E+02	1.88225E-04	7.55548E-05	2.02823E-04	21.8708	2
2.94705E+01	20	3.32774043083191	1.21318E+02	1.83334E-04	5.55340E-05	1.91560E-04	16.8521	2
2.32995E+01	20	3.32774806022644	1.27903E+02	1.82807E-04	4.49875E-05	1.88261E-04	13.8253	2
1.84207E+01	20	3.3277599811554	1.33900E+02	1.82228E-04	3.63919E-05	1.85827E-04	11.2937	2
1.45635E+01	20	3.32777857780457	1.40237E+02	1.81535E-04	2.49371E-05	1.83239E-04	7.82167	2
1.15140E+01	20	3.32778716087341	1.46984E+02	1.81491E-04	1.71193E-05	1.82297E-04	5.38852	2
9.10298E+00	20	3.32778573036194	1.53041E+02	1.80925E-04	1.35563E-05	1.81432E-04	4.28503	2
7.19686E+00	20	3.32778072357178	1.59400E+02	1.82084E-04	9.00499E-06	1.82306E-04	2.83127	2
5.68987E+00	20	3.32780051231384	1.66168E+02	1.84101E-04	4.47557E-06	1.84155E-04	1.39261	2
4.49843E+00	20	3.32778167724609	1.72226E+02	1.83203E-04	9.79708E-07	1.83206E-04	0.306395	2
3.55648E+00	20	3.3277895450592	1.78534E+02	1.84186E-04	-3.22119E-06	1.84214E-04	-1.00193	2
2.81177E+00	20	3.32783174514771	1.85073E+02	1.86371E-04	-3.30382E-06	1.86400E-04	-1.01558	2
2.22300E+00	20	3.32781457901001	1.92017E+02	1.86051E-04	-6.38576E-06	1.86160E-04	-1.96577	2
1.75751E+00	20	3.3278341293335	1.99451E+02	1.88304E-04	-7.99992E-06	1.88474E-04	-2.43269	2
1.38950E+00	20	3.32792520523071	2.07436E+02	1.89239E-04	-9.58714E-06	1.89481E-04	-2.90022	2
1.09854E+00	20	3.32789707183838	2.16219E+02	1.90961E-04	-1.15827E-05	1.91312E-04	-3.47103	2
8.68511E-01	20	3.3278751373291	2.23707E+02	1.92389E-04	-1.41089E-05	1.92906E-04	-4.19429	2
6.86649E-01	20	3.32787036895752	2.31786E+02	1.93400E-04	-1.53089E-05	1.94005E-04	-4.52592	2
5.42867E-01	20	3.3280246257782	2.40674E+02	1.95456E-04	-1.96491E-05	1.96441E-04	-5.74063	2
4.29193E-01	20	3.32814693450928	2.48202E+02	1.96883E-04	-2.33461E-05	1.98262E-04	-6.76248	2
3.39322E-01	20	3.3282470703125	2.56343E+02	2.00821E-04	-2.75235E-05	2.02698E-04	-7.80406	2
2.68270E-01	20	3.32840275764465	2.65387E+02	2.04496E-04	-3.18652E-05	2.06964E-04	-8.85678	2
2.12095E-01	20	3.32833743095398	2.75492E+02	2.09403E-04	-3.66925E-05	2.12593E-04	-9.93871	2
1.67683E-01	20	3.32831239700317	2.86859E+02	2.14581E-04	-4.11255E-05	2.18487E-04	-10.8495	2
1.32571E-01	20	3.32818484306335	2.99808E+02	2.19977E-04	-4.63221E-05	2.24801E-04	-11.8914	2
1.04811E-01	20	3.32807683944702	3.14752E+02	2.26460E-04	-5.23130E-05	2.32424E-04	-13.0074	2
8.28642E-02	20	3.32795906066895	3.32420E+02	2.33308E-04	-5.87718E-05	2.40597E-04	-14.139	2
6.55128E-02	20	3.32781219482422	3.53282E+02	2.41066E-04	-6.62782E-05	2.50012E-04	-15.3729	2
5.17947E-02	20	3.32760047912598	3.78192E+02	2.50191E-04	-7.48484E-05	2.61147E-04	-16.6553	2
4.09491E-02	20	3.32741618156433	4.08222E+02	2.60496E-04	-8.48529E-05	2.73967E-04	-18.0423	2
3.23746E-02	20	3.32717990875244	4.44724E+02	2.72687E-04	-9.59043E-05	2.89060E-04	-19.3768	2
2.55955E-02	20	3.32697296142578	4.89398E+02	2.86574E-04	-1.07771E-04	3.06169E-04	-20.6097	2
2.02359E-02	20	3.32670259475708	5.44432E+02	3.02723E-04	-1.21393E-04	3.26155E-04	-21.851	2
1.59986E-02	20	3.3264434337616	6.12546E+02	3.21311E-04	-1.35883E-04	3.48862E-04	-22.9237	2
1.26485E-02	20	3.32609581947327	6.97224E+02	3.43056E-04	-1.51124E-04	3.74867E-04	-23.7746	2
1.00000E-02	20	3.32580351829529	8.03535E+02	3.67935E-04	-1.66903E-04	4.04021E-04	-24.4	2

File: 30degC/#2-D80-1h.txt
CSStudioFile,ID_EISVSFRQG,H4sIAAAAAAAEAH1W627qOBD+TaW+Q6SVulQqKBcubaT84ECg6EDLEpbuHh0JueBCdhObOk5bjvpU+wj7ZDtjJ8S0u5tf+T6PZ8Zzs7917AdrQCSxhnFCfWtJRRZzZjlN5/ysz4VY0ExaT1xYDzHb8NfMt6I7qx95jj11Hbvt3TiWtew0203H9eymB8BrXjfdlmO7HuqIXindW0NBn3PK1gff6nMmBU+sJU8k2dLzM7BO/Vaj23Btt2NZ1iJOqe86vt31XQ+dSFPK5PlZ+LafEZGSzIe/xWFPg/FgFY6jZTSc/zK6aFz0pKQsJ0lEZWADHmfhnP5B1zJYiJwqYnxKaDTlG6o2LARhq6F4Xt0Gjm2fMBNgUAOLJWBarg9jRhJF2E3bQY2EbenqNt7ulEYNp/HGQBP+aqBeLnnIAscQZmpZeeUoG4mkAnzqVGBqgokJtHMYjUG0Cu+UBvxF3i18VoKFYX0qSbcCDoKc2nFkMBmnzIyKmG80l+GGAU3IQckVUa2Itg4iZYvXeF34FcWM9tL9GLwx0K8QWOXLF5LRcfV35MfZBESDIUkytAGVQNJMVYGHZxI0SvieflV+9Xd0/WehWScWinjGYyYzBQd0k6/lQywMfVyOSBH5fi4EVNwRF2vux0X3pGgcVROnZeMWnEF5mjKYFjIGbus4lbBjFoETtCvgmsAzQcsEbRN0TNBVAHMIRaeqz1HRNBn3E+N9YlqqAE2m/YnpBNcfmK5ipoTBFCiMu6eEtm0Q3kdCH9QgtGGD6HwkumW30DsCJTryv/cn339yG4ObdsOzG85uZdutpnyThdSMyN3/SxUTKlBVChkr+yAi6T6h2DiiHA+aQhmd87s8fcRV+A0ZeUxo7y3WVV0W5pEIxy8ZNhVw9+v9kiQ5lH7Tc6/tdtu7drrd1o1yIJJ8H76gP6UKNIdhwrGJXalb4EW1UIBjWMUFgv9eOPFAYhnRNWebQsc76P0XsqLCN7CAUtgemGStstqNZipeBej94p4lhzFbl7AoDlShxexKJvwgVLndUvrH88qYwNEJHtkK6EhhuEs/5nlydEF7bDK/xYQ/8udYh8JgGbIlhoKCmwb2aic8oHRT9ck+6GrFcNHBlMjUCCudg+Gv5aoY0K+3P065QbyNJdxjKedyZxxG8ZPZsM9zSC8GHGeiun10ELaMC4VLc1ApkYT79UjAbJZkSt5gAccM5DAsrr/3i5EAvZuYbY8MDF3+Gu0p3RQOVgnV4en/XpnK5T6Xx60a6utDlXqfJokuuZ6gBIYa5BJ+jhsGlGWxPATd5jUiCGsCMd8GLkLVASg1D3U+8X9BYby7GIYIfGOB2zlWcJXeEZVKrnRTr6szHbk5hxjBuTXr6WvyPx4Z4yzDHgbpss21xhnJs6prC44nRJRi/cM6oZka5gP6RPJEhkUnKgB33hWYHLMn7hd3TD3tXdpXPbQm8w1F6Lt4eVzhMyQmifGswkvlSr1GDBKHzpW+9/y2DW+xXDyRNbUw7r5VffBMK6JvsuqDbJyfPVB4z8hPa5YLa2itfvvjsoZ+1nuXtS8xyerLyxqmvg7T4bL27ef6/S5trtO//0JgotGgFgpRU00ELzy2sYphmv0D8w4lE5kKAAA=
Freq(Hz)	Ampl(A)	Bias(V)	Time(Sec)	Z'(Ohm.cm²)	Z''(Ohm.cm²)	|Z|(Ohm.cm²)	Phase	Range
1.00000E+03	20	3.32811594009399	1.01180E+01	5.13268E-04	1.02668E-03	1.14783E-03	63.4382	2
7.90604E+02	20	3.32810521125793	1.72473E+01	4.59409E-04	8.50059E-04	9.66259E-04	61.6113	2
6.25055E+02	20	3.3281261920929	2.45430E+01	4.12905E-04	7.04694E-04	8.16752E-04	59.6325	2
4.94171E+02	20	3.32801914215088	3.20297E+01	3.60692E-04	5.82666E-04	6.85273E-04	58.241	2
3.90694E+02	20	3.32815194129944	3.97601E+01	3.43646E-04	4.88933E-04	5.97618E-04	54.8986	2
3.08884E+02	20	3.32818460464478	4.77880E+01	3.10340E-04	4.20823E-04	5.22879E-04	53.5928	2
2.44205E+02	20	3.32820701599121	5.84313E+01	2.89369E-04	3.52559E-04	4.56106E-04	50.6219	2
1.93070E+02	20	3.32812404632568	6.68978E+01	2.69093E-04	2.96959E-04	4.00743E-04	47.8183	2
1.52642E+02	20	3.32821846008301	7.56673E+01	2.44948E-04	2.42393E-04	3.44607E-04	44.6996	2
1.20679E+02	20	3.32832884788513	8.45206E+01	2.31781E-04	2.06162E-04	3.10201E-04	41.6521	2
9.54095E+01	20	3.32805395126343	9.03142E+01	2.18687E-04	1.71156E-04	2.77702E-04	38.0486	2
7.54312E+01	20	3.32812523841858	9.63575E+01	2.06627E-04	1.42228E-04	2.50846E-04	34.541	2
5.96362E+01	20	3.32814240455627	1.02144E+02	1.97992E-04	1.19153E-04	2.31081E-04	31.0399	2
4.71487E+01	20	3.32813501358032	1.08271E+02	1.90322E-04	8.73576E-05	2.09413E-04	24.6551	2
3.72759E+01	20	3.32810235023499	1.14655E+02	1.86336E-04	7.42298E-05	2.00577E-04	21.7206	2
2.94705E+01	20	3.3281672000885	1.21302E+02	1.82389E-04	5.51251E-05	1.90538E-04	16.8168	2
2.32995E+01	20	3.32815766334534	1.27889E+02	1.82589E-04	4.49896E-05	1.88050E-04	13.8418	2
1.84207E+01	20	3.328200340271	1.33882E+02	1.81734E-04	3.45747E-05	1.84994E-04	10.7717	2
1.45635E+01	20	3.32816648483276	1.40231E+02	1.80749E-04	2.53805E-05	1.82523E-04	7.99312	2
1.15140E+01	20	3.32818031311035	1.46971E+02	1.82211E-04	1.65067E-05	1.82957E-04	5.17636	2
9.10298E+00	20	3.32817482948303	1.53019E+02	1.81731E-04	1.28090E-05	1.82182E-04	4.03172	2
7.19686E+00	20	3.32818937301636	1.59387E+02	1.81687E-04	9.56358E-06	1.81938E-04	3.01314	2
5.68987E+00	20	3.32815074920654	1.66163E+02	1.83753E-04	4.45677E-06	1.83807E-04	1.38939	2
4.49843E+00	20	3.32817411422729	1.72223E+02	1.82306E-04	2.34126E-07	1.82306E-04	0.073582	2
3.55648E+00	20	3.32820892333984	1.78525E+02	1.84795E-04	-2.14589E-06	1.84808E-04	-0.665303	2
2.81177E+00	20	3.32818484306335	1.85071E+02	1.85486E-04	-3.49709E-06	1.85519E-04	-1.08011	2
2.22300E+00	20	3.32823204994202	1.92018E+02	1.86442E-04	-5.49829E-06	1.86523E-04	-1.6892	2
1.75751E+00	20	3.32823657989502	1.99437E+02	1.87840E-04	-7.46115E-06	1.87988E-04	-2.27464	2
1.38950E+00	20	3.32825946807861	2.07423E+02	1.88081E-04	-9.93732E-06	1.88343E-04	-3.02443	2
1.09854E+00	20	3.32825875282288	2.16210E+02	1.89745E-04	-1.15183E-05	1.90094E-04	-3.47382	2
8.68511E-01	20	3.32824158668518	2.23692E+02	1.91778E-04	-1.34763E-05	1.92251E-04	-4.01958	2
6.86649E-01	20	3.32828736305237	2.31781E+02	1.93052E-04	-1.54344E-05	1.93668E-04	-4.57105	2
5.42867E-01	20	3.32838082313538	2.40667E+02	1.94585E-04	-1.85039E-05	1.95462E-04	-5.43218	2
4.29193E-01	20	3.32851767539978	2.48188E+02	1.96593E-04	-2.26665E-05	1.97896E-04	-6.57695	2
3.39322E-01	20	3.32864260673523	2.56330E+02	1.98942E-04	-2.65262E-05	2.00703E-04	-7.59483	2
2.68270E-01	20	3.32870030403137	2.65355E+02	2.03586E-04	-3.10552E-05	2.05941E-04	-8.6731	2
2.12095E-01	20	3.32869076728821	2.75460E+02	2.08236E-04	-3.52625E-05	2.11200E-04	-9.61124	2
1.67683E-01	20	3.32866430282593	2.86823E+02	2.13221E-04	-4.01142E-05	2.16962E-04	-10.6548	2
1.32571E-01	20	3.32858347892761	2.99785E+02	2.18642E-04	-4.48754E-05	2.23200E-04	-11.5986	2
1.04811E-01	20	3.32847142219543	3.14728E+02	2.24551E-04	-5.05782E-05	2.30176E-04	-12.6936	2
8.28642E-02	20	3.32829141616821	3.32449E+02	2.31349E-04	-5.70931E-05	2.38290E-04	-13.8627	2
6.55128E-02	20	3.32816123962402	3.53313E+02	2.39257E-04	-6.45551E-05	2.47813E-04	-15.0997	2
5.17947E-02	20	3.3279972076416	3.78220E+02	2.47833E-04	-7.29922E-05	2.58359E-04	-16.4108	2
4.09491E-02	20	3.32780909538269	4.08248E+02	2.58064E-04	-8.23007E-05	2.70870E-04	-17.6883	2
3.23746E-02	20	3.32755374908447	4.44754E+02	2.69816E-04	-9.31352E-05	2.85438E-04	-19.0437	2
2.55955E-02	20	3.32736825942993	4.89479E+02	2.83562E-04	-1.04931E-04	3.02354E-04	-20.3068	2
2.02359E-02	20	3.32713842391968	5.44509E+02	2.99009E-04	-1.18033E-04	3.21462E-04	-21.5415	2
1.59986E-02	20	3.32682371139526	6.12621E+02	3.17697E-04	-1.32347E-04	3.44161E-04	-22.6158	2
1.26485E-02	20	3.32651042938232	6.97306E+02	3.39137E-04	-1.46654E-04	3.69488E-04	-23.3852	2
1.00000E-02	20	3.32619786262512	8.03616E+02	3.62930E-04	-1.61217E-04	3.97126E-04	-23.9513	2
