Repository: CccLeo/Dataset-for-SOC-Estimation-for-Large-Format-LFP-Batteries

# Dataset-for-SOC-Estimation-for-Large-Format-LFP-Batteries
Dataset for paper: SOC Estimation for Large-Format LFP Batteries Using EIS-DRT-Based Periodic Correction and Slope-Adaptive EKF Tracking

## 包结构说明
```
battery_analysis/           # core package
├── __init__.py            # 包入口，导出所有公共接口
├── eis/                   # EIS分析模块
│   ├── reader.py          # EIS数据读取与预处理
│   ├── models.py          # EIS等效电路模型与拟合算法
│   └── plotting.py        # EIS可视化（Nyquist图、Bode图等）
├── drt/                   # DRT分析模块
│   ├── core.py            # DRT核心计算与优化拟合
│   └── plotting.py        # DRT可视化（2D/3D绘图）
├── cycle/                 # 循环数据分析模块
│   └── analyzer.py        # 电池循环数据解析与dQ/dV分析
└── utils/                 # 工具函数模块
    ├── io.py              # 文件读写与元数据解析
    └── fitting.py         # 拟合算法工具（双指数拟合等）

apps/                       # 应用脚本目录（可直接运行）
├── eis_analysis/          # EIS相关应用
│   ├── eis_batch_fit.py   # 批量EIS拟合工具
│   ├── eis_universal_fit.py  # 通用EIS拟合工具
│   ├── eis_visualization.py  # EIS可视化套件
│   └── soc_eis_3d_visualization.py  # SOC-EIS三维绘图
├── drt_analysis/          # DRT相关应用
│   ├── drt_analysis_cli.py  # DRT分析命令行工具
│   ├── drt_comparison_plot.py  # DRT对比绘图
│   ├── drt_3d_plot.py     # DRT三维可视化
│   └── eis_drt_integration.py  # EIS与DRT数据集成导出
└── cycle_analysis/        # 循环数据分析应用
    └── dqv_analysis_mit.py  # MIT数据集dQ/dV分析

20degC/                    # EIS data in different Temperature
...
```

### Common script examples
1. **EIS fit**：`apps/eis_analysis/eis_batch_fit.py`
  -Batch-process EIS data files
  -Automatically fit the equivalent circuit model
  -Output the fitted parameters and comparison plots

2. **DRT analysis - Fig.5**：`apps/drt_analysis/drt_analysis_cli.py`
  -Compute the distribution of relaxation times (DRT) from the EIS data
  -Output the gamma curve and peak information

3. **3D SOC-EIS plot as Fig.6**：`apps/eis_analysis/soc_eis_3d_visualization.py`

## Warning
1. All scripts use hard-coded absolute data paths by default. Please update these paths to match your local environment before running the code.
2. This repository currently provides basic EIS test results collected at multiple temperatures, along with the corresponding plotting scripts. Additional data will be added after the related paper is formally published.

File: 无间隔/#2-D20-1h.txt
CSStudioFile,ID_EISVSFRQG,H4sIAAAAAAAEAIVW3W7qOBC+plLfIdJKXSq1KD8Q2ki54ITQogMtS1i6e3Qk5IIL2Q02dZy2HPWp9hH2yXbGTohpd7W5yvd5PDOeP/ubbz9YfSKJNUgzGlhzKvKUM8tpOacnERdiRnNpPXFhPaRsxV/zwErurCjxHHvsOnbHu3Ysa+63Oi3H9eyWB8BrXbXctmO7HupIXindWQNBnwvKlvvAijiTgmfWnGeSrOnpCVinQfvS6Vy6tutbljVLtzRw3KBjB46PXmy3lMnTk/htNyFiS/IA/mb7HQ2H/UU8TObJYPrLzdnlWU9KygqSJVSGNuBhHk/pH3Qpw5koqCKGx4RGY76iasNMELYYiOfFbejY9hEzAgY1sFQCptX6IGUkU4Tdsh3USNiaLm7T9UZp1HCcrgw04q8G6hWSxyx0DGGmlpVXjrKRSSrAJ78GYxOMTKCdw2j0k0V8pzTgL/Ju6bMSLA3rU0m6FnAQ5NSOA4PJOGYmVKR8pbkcN/RpRvZKroxqTXR0ECmbvabL0q8kZbS33Q3BGwP9CoFVvnwhOR3Wfwd+mI9ANByQLEcbUAlkm6sq8PBMgiYZ39Gvyq9oQ5d/lpp1YqGKJzxlMlewT1fFUj6kwtDH5Q0pIx8VQkDFHXC55n5cdI+KxlE1cVw2bskZlKcpg2kjY+COjlMFfbMInLBTA9cEngnaJuiYwDdBVwHMIRSdqj5HRdNk3E+M94lpqwI0mc4nxg+vPjBdxYwJgzFQGnePCW3bILyPhD6oQWjDBuF/JLpVt9A7AiV6E3yPRt9/ci/70XUHp5CzWdiO35JvshSbELn5H7FyRoWqTiFnVSckZLvLKLaOqAaEplBGZ/2u2D7iKvzGjDxmtPeW6rquSvNAxMOXHNsKuPvlbk6yAoofZu11u9v1rvx2t+3rrkwk38Uv6FClA+1hpHByYmPqLnhRXRTiKFahgfi/l148kFQmdMnZqtTxDnr/hayp+A0soBR2COZZq6x3o5maVxF6P7tn2X7IlhUs6wNVaDG7lok/CNVut5X+4bQ2JnB6gke2AjpUGO/Kj2mRHVzQHpvMbynhj/w51aEwWIZshaGm4LKBvdoJDyjdVxHZhV2tGC47GBS5mmKVczD/tVwdA/r19scx10/XqYSrbMu53BiHUfxoMoh4AenFgONYVBeQDsKacaFwZQ5KJZFwxx4IGM+SjMkbLOCkgRzG5Q34fnYjQO8qZesDA3OXvyY7Slelg3VCdXii32tThdwV8rBVQ32DqFqPaJbpkusJSmCuQS7h57ChT1meyn3YbV0hgrBmEPN16CJULYBS01jnE/9nFCa8i2FIwDcWuv6hguv03lCp5Co39bo604GbcogRnFuznr4p/+OdMcxzbGKQrvpca5yQIq/btuR4RkQlFu2XGc3VPO/TJ1JkMi47UQG49i7A5JA98aC8Zprb3rl90UNrslhRhIGL98cFvkRSkhlPK7xXLtSDxCBx6lzoqw8eVPAeK8QTWVIL4x5Y9QdPtTL6Jqs+yMbpyQOFJ438tGa5sIbWmrc/zhvoZ7N33viSkrw5P29g6pswHc4b335u3m+2reX2778QmOim34iFaKgmgkceW1nlNM3/AackW5SdCgAA
Freq(Hz)	Ampl(A)	Bias(V)	Time(Sec)	Z'(Ohm.cm²)	Z''(Ohm.cm²)	|Z|(Ohm.cm²)	Phase	Range
1.00000E+03	20	3.24955129623413	1.01111E+01	5.11376E-04	1.00350E-03	1.12629E-03	62.997	2
7.90604E+02	20	3.24961733818054	1.72499E+01	4.53551E-04	8.28235E-04	9.44289E-04	61.2944	2
6.25055E+02	20	3.24942660331726	2.45492E+01	4.03970E-04	6.86100E-04	7.96194E-04	59.5108	2
4.94171E+02	20	3.24951577186584	3.20537E+01	3.67347E-04	5.61763E-04	6.71209E-04	56.8186	2
3.90694E+02	20	3.24941730499268	3.97962E+01	3.37158E-04	4.64497E-04	5.73962E-04	54.0258	2
3.08884E+02	20	3.24940085411072	4.78235E+01	3.15137E-04	3.88812E-04	5.00486E-04	50.9748	2
2.44205E+02	20	3.24964022636414	5.84509E+01	2.93774E-04	3.29187E-04	4.41212E-04	48.2536	2
1.93070E+02	20	3.24918937683105	6.69198E+01	2.74897E-04	2.73369E-04	3.87684E-04	44.8403	2
1.52642E+02	20	3.24939727783203	7.59607E+01	2.56552E-04	2.17318E-04	3.36224E-04	40.2669	2
1.20679E+02	20	3.24926090240479	8.45176E+01	2.45131E-04	1.78799E-04	3.03411E-04	36.1071	2
9.54095E+01	20	3.24946022033691	9.03138E+01	2.36430E-04	1.42366E-04	2.75984E-04	31.0541	2
7.54312E+01	20	3.24950385093689	9.63525E+01	2.30399E-04	1.12040E-04	2.56197E-04	25.933	2
5.96362E+01	20	3.24951267242432	1.02134E+02	2.27302E-04	8.79362E-05	2.43719E-04	21.1499	2
4.71487E+01	20	3.24951577186584	1.08275E+02	2.26751E-04	5.65930E-05	2.33707E-04	14.0137	2
3.72759E+01	20	3.249507188797	1.14651E+02	2.27669E-04	4.34926E-05	2.31786E-04	10.8152	2
2.94705E+01	20	3.2495756149292	1.21301E+02	2.30106E-04	2.51424E-05	2.31475E-04	6.23567	2
2.32995E+01	20	3.24955177307129	1.27884E+02	2.33133E-04	1.62448E-05	2.33698E-04	3.98594	2
1.84207E+01	20	3.24961161613464	1.33880E+02	2.35852E-04	6.63168E-06	2.35945E-04	1.61062	2
1.45635E+01	20	3.24961113929749	1.40235E+02	2.40870E-04	-1.20261E-06	2.40873E-04	-0.286063	2
1.15140E+01	20	3.24962759017944	1.46974E+02	2.44397E-04	-6.43466E-06	2.44482E-04	-1.50818	2
9.10298E+00	20	3.24964809417725	1.53034E+02	2.47424E-04	-9.40913E-06	2.47603E-04	-2.17781	2
7.19686E+00	20	3.24967122077942	1.59397E+02	2.51633E-04	-1.28025E-05	2.51958E-04	-2.91256	2
5.68987E+00	20	3.24961709976196	1.66173E+02	2.55175E-04	-1.56932E-05	2.55658E-04	-3.51923	2
4.49843E+00	20	3.24973940849304	1.72234E+02	2.58477E-04	-1.71034E-05	2.59042E-04	-3.78572	2
3.55648E+00	20	3.24973702430725	1.78536E+02	2.62314E-04	-1.96475E-05	2.63049E-04	-4.28349	2
2.81177E+00	20	3.24975562095642	1.85081E+02	2.63133E-04	-2.05108E-05	2.63931E-04	-4.45711	2
2.22300E+00	20	3.24976420402527	1.92028E+02	2.67663E-04	-2.37141E-05	2.68711E-04	-5.063	2
1.75751E+00	20	3.249751329422	1.99448E+02	2.70630E-04	-2.63490E-05	2.71910E-04	-5.5609	2
1.38950E+00	20	3.24987697601318	2.07446E+02	2.73774E-04	-2.87715E-05	2.75281E-04	-5.99932	2
1.09854E+00	20	3.24991035461426	2.16242E+02	2.77952E-04	-3.16692E-05	2.79750E-04	-6.50012	2
8.68511E-01	20	3.24981927871704	2.23720E+02	2.81913E-04	-3.48184E-05	2.84055E-04	-7.04081	2
6.86649E-01	20	3.24991798400879	2.31828E+02	2.86270E-04	-3.79854E-05	2.88779E-04	-7.55848	2
5.42867E-01	20	3.25018715858459	2.40733E+02	2.89604E-04	-4.44793E-05	2.93000E-04	-8.73162	2
4.29193E-01	20	3.25039267539978	2.48254E+02	2.93194E-04	-5.09640E-05	2.97591E-04	-9.86081	2
3.39322E-01	20	3.25067257881165	2.56399E+02	3.01966E-04	-5.90368E-05	3.07683E-04	-11.0622	2
2.68270E-01	20	3.25079345703125	2.65430E+02	3.11069E-04	-6.69514E-05	3.18193E-04	-12.1465	2
2.12095E-01	20	3.25085163116455	2.75538E+02	3.20586E-04	-7.47138E-05	3.29177E-04	-13.1188	2
1.67683E-01	20	3.25078010559082	2.86920E+02	3.31409E-04	-8.29511E-05	3.41632E-04	-14.0523	2
1.32571E-01	20	3.25068998336792	2.99866E+02	3.42762E-04	-9.18964E-05	3.54867E-04	-15.0084	2
1.04811E-01	20	3.25043940544128	3.14815E+02	3.54589E-04	-1.02140E-04	3.69007E-04	-16.0691	2
8.28642E-02	20	3.25025534629822	3.32483E+02	3.68102E-04	-1.14048E-04	3.85365E-04	-17.2144	2
6.55128E-02	20	3.24993014335632	3.53341E+02	3.82836E-04	-1.28075E-04	4.03692E-04	-18.4973	2
5.17947E-02	20	3.24960565567017	3.78299E+02	3.99311E-04	-1.44589E-04	4.24682E-04	-19.9052	2
4.09491E-02	20	3.24921774864197	4.08333E+02	4.18068E-04	-1.63221E-04	4.48801E-04	-21.3266	2
3.23746E-02	20	3.24881815910339	4.44841E+02	4.39557E-04	-1.84940E-04	4.76878E-04	-22.8185	2
2.55955E-02	20	3.24833869934082	4.89512E+02	4.64396E-04	-2.09705E-04	5.09549E-04	-24.3022	2
2.02359E-02	20	3.2478334903717	5.44538E+02	4.92587E-04	-2.37637E-04	5.46912E-04	-25.7539	2
1.59986E-02	20	3.24725222587585	6.12660E+02	5.25572E-04	-2.68596E-04	5.90228E-04	-27.0695	2
1.26485E-02	20	3.24668407440186	6.97337E+02	5.64213E-04	-3.02979E-04	6.40416E-04	-28.2355	2
1.00000E-02	20	3.24598908424377	8.03658E+02	6.09372E-04	-3.40167E-04	6.97888E-04	-29.1714	2

File: 无间隔/#2-D25-1h.txt
CSStudioFile,ID_EISVSFRQG,H4sIAAAAAAAEAIVW3W7qOBC+plLfIdJKXSq1KD8kbSPlggOBogMtS1i6e3Qk5IIL2Q02dZy2HPWp9hH2yXbGTohpd7W5yvd5PDOeP/tbYD9YPSKJ1U8zGlpzKvKUM8tpOacnXS7EjObSeuLCekjZir/moZXcWd3Ec+yx69i+d+NY1jxo+S3H9eyWB8BrXbfctmO7HupIXindWX1BnwvKlvvQ6nImBc+sOc8kWdPTE7BOw/al41+6thtYljVLtzR0nNC1Q/cGvdhuKZOnJ/HbbkLEluQh/M32OxoNe4t4mMyT/vSXwdnlWUdKygqSJVRGNuBhHk/pH3Qpo5koqCKGx4RGY76iasNMELboi+fFbeTY9hEzAgY1sFQCptV6P2UkU4Tdsh3USNiaLm7T9UZp1HCcrgw04q8G6hSSxyxyDGGmlpVXjrKRSSrAp6AGYxOMTKCdw2j0kkV8pzTgL/Ju6bMSLA3rU0m6FnAQ5NSOA4PJOGYmVKR8pbkcN/RoRvZKroxqTfg6iJTNXtNl6VeSMtrZ7obgjYF+hcAqX76QnA7rvwM/zEcgGvVJlqMNqASyzVUVeHgmQZOM7+hX5Vd3Q5d/lpp1YqGKJzxlMlewR1fFUj6kwtDH5YCUke8WQkDFHXC55n5cdI+KxlE1cVw2bskZlKcpg2kjY2Bfx6mCgVkETuTXwDWBZ4K2CXwTBCa4UgBzCEWnqs9R0TQZ9xPjfWLaqgBNxv/EBNH1B+ZKMWPCYAyUxt1jQts2CO8joQ9qENqwQQQfiauqW+gdgRIdhN+7o+8/uZe97o2PU8jZLGzHb8k3WYpNiNz8j1g5oyJVp5CzqhMSst1lFFtHVANCUyijs35XbB9xFX5jRh4z2nlLdV1XpXkg4uFLjm0F3P1yNydZAcXfcoPAuwnsth9ct691VyaS7+IXdKjSgfYwUjg5sTF1F7yoLopwFKvQQPzfSy8eSCoTuuRsVep4B73/QtZU/AYWUAo7BPOsVda70UzNqwi9n92zbD9kywqW9YEqtJhdy8QfhGq320r/cFobEzg9wSNbAR0qjHflx7TIDi5oj03mt5TwR/6c6lAYLEO2wlBTcNnAXu2EB5Tuqy7ZRVdaMVx2MChyNcUq52D+a7k6BvTr7Y9jrpeuUwlX2ZZzuTEOo/jRpN/lBaQXA45jUV1AOghrxoXClTkolUTCHXsgYDxLMiZvsICTBnIYlzfg+9lAgN5VytYHBuYuf012lK5KB+uE6vB0f69NFXJXyMNWDfUNomq9S7NMl1xHUAJzDXIJP4cNPcryVO6jq9Y1IghrBjFfRy5C1QIoNY11PvF/RmHCuxiGBHxjkRscKrhO74BKJVe5qdfVmQ7clEOM4Nya9fRN+R/vjGGeYxODdNXnWuOEFHndtiXHMyIqse5+mdFczfMefSJFJuOyExWAa+8CTA7ZEw/La6a57ZzbFx20JosVRQjvIvgu8CWSksx4WuG9cqEeJAaJU+dCX32hb8N7rBBPZEktjHto1R881crom6z6IBunJw8UnjTy05rlwhpaa97+OG+gn83OeeNLSvLm/LyBqW/CdDhvfPu5eb/Ztpbbv/9CYKJBrxEL0VBNBI88trLKaZr/A8V5GqqdCgAA
Freq(Hz)	Ampl(A)	Bias(V)	Time(Sec)	Z'(Ohm.cm²)	Z''(Ohm.cm²)	|Z|(Ohm.cm²)	Phase	Range
1.00000E+03	20	3.26641607284546	1.01123E+01	5.13330E-04	1.02276E-03	1.14435E-03	63.3475	2
7.90604E+02	20	3.26650047302246	1.72417E+01	4.63098E-04	8.41013E-04	9.60084E-04	61.1609	2
6.25055E+02	20	3.2665843963623	2.45397E+01	4.10372E-04	6.86358E-04	7.99683E-04	59.1249	2
4.94171E+02	20	3.26638126373291	3.20457E+01	3.73831E-04	5.64330E-04	6.76918E-04	56.4782	2
3.90694E+02	20	3.26633763313293	3.97724E+01	3.41103E-04	4.78228E-04	5.87413E-04	54.5011	2
3.08884E+02	20	3.26627326011658	4.78016E+01	3.10486E-04	3.92621E-04	5.00552E-04	51.6629	2
2.44205E+02	20	3.2663106918335	5.84282E+01	2.99229E-04	3.35345E-04	4.49438E-04	48.2574	2
1.93070E+02	20	3.26618123054504	6.69226E+01	2.78971E-04	2.77770E-04	3.93676E-04	44.8765	2
1.52642E+02	20	3.26621317863464	7.59609E+01	2.60290E-04	2.21273E-04	3.41632E-04	40.3679	2
1.20679E+02	20	3.26648163795471	8.45128E+01	2.49321E-04	1.83169E-04	3.09374E-04	36.3037	2
9.54095E+01	20	3.26655006408691	9.03107E+01	2.39500E-04	1.46873E-04	2.80948E-04	31.5187	2
7.54312E+01	20	3.26653099060059	9.63527E+01	2.32012E-04	1.14948E-04	2.58926E-04	26.3558	2
5.96362E+01	20	3.26656365394592	1.02150E+02	2.28209E-04	8.91042E-05	2.44988E-04	21.3281	2
4.71487E+01	20	3.26657795906067	1.08277E+02	2.26406E-04	5.93971E-05	2.34068E-04	14.7001	2
3.72759E+01	20	3.26654481887817	1.14655E+02	2.28254E-04	4.57933E-05	2.32802E-04	11.3443	2
2.94705E+01	20	3.26655912399292	1.21299E+02	2.31847E-04	2.74301E-05	2.33464E-04	6.74738	2
2.32995E+01	20	3.26656794548035	1.27892E+02	2.33510E-04	1.69383E-05	2.34123E-04	4.14886	2
1.84207E+01	20	3.26658868789673	1.33885E+02	2.38257E-04	7.85923E-06	2.38387E-04	1.88929	2
1.45635E+01	20	3.26662373542786	1.40223E+02	2.42297E-04	-4.84091E-07	2.42298E-04	-0.114472	2
1.15140E+01	20	3.26655673980713	1.46979E+02	2.45651E-04	-6.15863E-06	2.45728E-04	-1.43614	2
9.10298E+00	20	3.2666654586792	1.53042E+02	2.47259E-04	-8.24867E-06	2.47397E-04	-1.9107	2
7.19686E+00	20	3.26662254333496	1.59406E+02	2.51742E-04	-1.22314E-05	2.52039E-04	-2.78165	2
5.68987E+00	20	3.26667356491089	1.66171E+02	2.56047E-04	-1.52529E-05	2.56500E-04	-3.40913	2
4.49843E+00	20	3.266681432724	1.72231E+02	2.58770E-04	-1.72321E-05	2.59343E-04	-3.80985	2
3.55648E+00	20	3.26667475700378	1.78536E+02	2.63135E-04	-1.95968E-05	2.63864E-04	-4.25919	2
2.81177E+00	20	3.26676297187805	1.85077E+02	2.65861E-04	-2.19034E-05	2.66761E-04	-4.70978	2
2.22300E+00	20	3.26677703857422	1.92020E+02	2.67611E-04	-2.35394E-05	2.68644E-04	-5.02688	2
1.75751E+00	20	3.2667510509491	1.99449E+02	2.71271E-04	-2.57826E-05	2.72493E-04	-5.4293	2
1.38950E+00	20	3.26688480377197	2.07429E+02	2.75270E-04	-2.88125E-05	2.76774E-04	-5.97538	2
1.09854E+00	20	3.26691746711731	2.16218E+02	2.79588E-04	-3.10313E-05	2.81304E-04	-6.33332	2
8.68511E-01	20	3.26684021949768	2.23697E+02	2.83335E-04	-3.43305E-05	2.85408E-04	-6.9086	2
6.86649E-01	20	3.2668981552124	2.31781E+02	2.86916E-04	-3.73717E-05	2.89340E-04	-7.42117	2
5.42867E-01	20	3.26711344718933	2.40666E+02	2.90597E-04	-4.37676E-05	2.93874E-04	-8.5651	2
4.29193E-01	20	3.26738858222961	2.48190E+02	2.95355E-04	-5.05261E-05	2.99646E-04	-9.70756	2
3.39322E-01	20	3.26758289337158	2.56342E+02	3.02478E-04	-5.90715E-05	3.08192E-04	-11.0503	2
2.68270E-01	20	3.26778125762939	2.65358E+02	3.11511E-04	-6.52003E-05	3.18261E-04	-11.8215	2
2.12095E-01	20	3.26775908470154	2.75467E+02	3.21259E-04	-7.28785E-05	3.29422E-04	-12.7814	2
1.67683E-01	20	3.26773381233215	2.86830E+02	3.31531E-04	-8.07673E-05	3.41227E-04	-13.6917	2
1.32571E-01	20	3.26759362220764	2.99780E+02	3.42893E-04	-8.94006E-05	3.54356E-04	-14.6131	2
1.04811E-01	20	3.26738858222961	3.14724E+02	3.54850E-04	-9.91667E-05	3.68446E-04	-15.6136	2
8.28642E-02	20	3.26715087890625	3.32388E+02	3.67768E-04	-1.10244E-04	3.83937E-04	-16.6869	2
6.55128E-02	20	3.26687002182007	3.53305E+02	3.82274E-04	-1.23685E-04	4.01785E-04	-17.929	2
5.17947E-02	20	3.26658415794373	3.78217E+02	3.98550E-04	-1.38918E-04	4.22067E-04	-19.2164	2
4.09491E-02	20	3.26621556282043	4.08240E+02	4.16754E-04	-1.56099E-04	4.45030E-04	-20.5339	2
3.23746E-02	20	3.26579642295837	4.44749E+02	4.37996E-04	-1.76617E-04	4.72265E-04	-21.9612	2
2.55955E-02	20	3.26537179946899	4.89421E+02	4.62119E-04	-1.99429E-04	5.03315E-04	-23.3427	2
2.02359E-02	20	3.2649347782135	5.44453E+02	4.90237E-04	-2.24956E-04	5.39386E-04	-24.6491	2
1.59986E-02	20	3.26444220542908	6.12607E+02	5.22165E-04	-2.53696E-04	5.80533E-04	-25.913	2
1.26485E-02	20	3.26387095451355	6.97286E+02	5.59264E-04	-2.85093E-04	6.27738E-04	-27.0108	2
1.00000E-02	20	3.26329159736633	8.03597E+02	6.02325E-04	-3.18742E-04	6.81463E-04	-27.8872	2

File: 无间隔/#2-D30-1h.txt
CSStudioFile,ID_EISVSFRQG,H4sIAAAAAAAEAIVW227jNhB9doD8g4ACqQMkhi6+JAL04LXlRFg7cS3XaRcLGIzN2Gol0qGoJF7kq/oJ/bLOkJJFJy2qJ53D4cxwbuS3rv1gDYkk1ihJqW8tqMgTziyn5ZyeDLgQc5pL64kL6yFha/6a+1Z8Zw1iz7EnrmN3vGvHshbdVqfluJ7d8gB4rauW23Zs10Md8SulO2sk6HNB2WrvWwPOpOCpteCpJBt6egLWqd++dDqXru12LcuaJxn17Wu/Y/ttF73IMsrk6Un4tpsSkZHch7/5fkeDaLgMo3gRj2a/3JxdnvWlpKwgaUxlYAOO8nBG/6ArGcxFQRURHRMaTfiaqg1zQdhyJJ6Xt4Fj20fMGBjUwBIJmFbro4SRVBF2y3ZQI2EburxNNlulUcNJsjbQmL8aqF9IHrLAMYSZWlZeOcpGKqkAn7o1mJhgbALtHEZjGC/DO6UBf5F3S5+VYGlYn0rSjYCDIKd2HBhMxjEzpSLha83luGFIU7JXcmVUa6Kjg0jZ/DVZlX7FCaP9bBeBNwb6FQKrfPlCchrVfwc+yscgGoxImqMNqASS5aoKPDyToHHKd/Sr8muwpas/S806sVDFU54wmSs4pOtiJR8SYejj8oaUkR8UQkDFHXC55n5cdI+KxlE1cVw2bskZlKcpg2kjY+COjlMFu2YROEGnBq4JPBO0TdAxQdcEPQUwh1B0qvocFU2TcT8x3iemrQrQZDqfmG5w9YHpKWZCGIyB0rh7TGjbBuF9JPRBDUIbNojuR6JXdQu9I1CiN/73wfj7T+7lcHDdwSnkbJe2027JN1mKTYnc/o9YOaMCVaeQs6oTYpLtUoqtI6oBoSmU0Vm/K7JHXIXfkJHHlPbfEl3XVWkeiDB6ybGtgLtf7RYkLaD4W27vqt21OzA73XZHd2Us+S58QYcqHWgPI4WTExtTd8GL6qIAR7EKDcT/vfTigSQypivO1qWOd9D7L2RNhW9gAaWwQzDPWmW9G83UvIrQ+9k9S/cRW1WwrA9UocXsWib8IFS73Vb6o1ltTOD0BI9sBXSoMN6VH7MiPbigPTaZ3xLCH/lzokNhsAzZCkNNwWUDe7UTHlC6rwZkF/S0YrjsYFDkaopVzsH813J1DOjX2x/H3DDZJBKusoxzuTUOo/jxdDTgBaQXA45jUV1AOggbxoXClTkolVjCHXsgYDxLMiFvsICTBnIYljfg+9mNAL3rhG0ODMxd/hrvKF2XDtYJ1eEZ/F6bKuSukIetGuobRNX6gKapLrm+oATmGuQSfg4bhpTlidwHvdYVIghrCjHfBC5C1QIoNQt1PvF/TmHCuxiGGHxjgds9VHCd3hsqlVzlpl5XZzpwMw4xgnNr1tM35X+8M6I8xyYG6arPtcYpKfK6bUuOp0RUYoP9KqW5mudD+kSKVIZlJyoA194FmIzYE/fLa6aZ9c/tiz5ak8WaIvRdvD8u8CWSkNR4WuG9cqEeJAaJU+dCX33woIL3WCGeyIpaGHffqj94qpXRN1n1QTZOTx4oPGnkpzXLhTW01rz9cd5AP5v988aXhOTNxXkDU9+E6XDe+PZz836btVbZ338hMNHNsBEK0VBNBI88trbKaZr/A+qhq3ydCgAA
Freq(Hz)	Ampl(A)	Bias(V)	Time(Sec)	Z'(Ohm.cm²)	Z''(Ohm.cm²)	|Z|(Ohm.cm²)	Phase	Range
1.00000E+03	20	3.27854251861572	1.01165E+01	5.02444E-04	1.00021E-03	1.11932E-03	63.3279	2
7.90604E+02	20	3.2786340713501	1.72419E+01	4.53004E-04	8.34623E-04	9.49636E-04	61.5084	2
6.25055E+02	20	3.27866220474243	2.45532E+01	4.16366E-04	6.95340E-04	8.10468E-04	59.087	2
4.94171E+02	20	3.27866840362549	3.20636E+01	3.72812E-04	5.74084E-04	6.84516E-04	57.0002	2
3.90694E+02	20	3.27857112884521	3.97932E+01	3.43997E-04	4.78975E-04	5.89704E-04	54.3143	2
3.08884E+02	20	3.27843618392944	4.78323E+01	3.22335E-04	3.96280E-04	5.10821E-04	50.875	2
2.44205E+02	20	3.27861905097961	5.84597E+01	2.98336E-04	3.33022E-04	4.47111E-04	48.1446	2
1.93070E+02	20	3.27829217910767	6.69380E+01	2.78660E-04	2.76694E-04	3.92697E-04	44.7972	2
1.52642E+02	20	3.27864599227905	7.59932E+01	2.59783E-04	2.20765E-04	3.40917E-04	40.3581	2
1.20679E+02	20	3.27873349189758	8.45338E+01	2.48123E-04	1.81540E-04	3.07444E-04	36.1913	2
9.54095E+01	20	3.27878570556641	9.03289E+01	2.39532E-04	1.44795E-04	2.79895E-04	31.1526	2
7.54312E+01	20	3.27877926826477	9.63707E+01	2.32058E-04	1.13238E-04	2.58213E-04	26.011	2
5.96362E+01	20	3.27879762649536	1.02157E+02	2.29231E-04	8.93554E-05	2.46031E-04	21.2961	2
4.71487E+01	20	3.27874684333801	1.08289E+02	2.28395E-04	5.80475E-05	2.35656E-04	14.26	2
3.72759E+01	20	3.27878499031067	1.14664E+02	2.29294E-04	4.42863E-05	2.33532E-04	10.9316	2
2.94705E+01	20	3.27880072593689	1.21308E+02	2.32567E-04	2.58266E-05	2.33996E-04	6.33676	2
2.32995E+01	20	3.27876901626587	1.27911E+02	2.34559E-04	1.67742E-05	2.35158E-04	4.09046	2
1.84207E+01	20	3.27878785133362	1.33904E+02	2.37391E-04	7.02315E-06	2.37494E-04	1.69459	2
1.45635E+01	20	3.27880859375	1.40249E+02	2.42703E-04	5.05466E-07	2.42703E-04	0.119327	2
1.15140E+01	20	3.27879333496094	1.46993E+02	2.47410E-04	-6.26169E-06	2.47489E-04	-1.44979	2
9.10298E+00	20	3.27889037132263	1.53045E+02	2.48917E-04	-8.62365E-06	2.49066E-04	-1.9842	2
7.19686E+00	20	3.27887320518494	1.59406E+02	2.53747E-04	-1.28510E-05	2.54072E-04	-2.89927	2
5.68987E+00	20	3.27885580062866	1.66170E+02	2.57295E-04	-1.55988E-05	2.57768E-04	-3.46937	2
4.49843E+00	20	3.27886652946472	1.72234E+02	2.59600E-04	-1.70861E-05	2.60162E-04	-3.76561	2
3.55648E+00	20	3.27887630462646	1.78536E+02	2.63519E-04	-1.90334E-05	2.64206E-04	-4.13117	2
2.81177E+00	20	3.27892827987671	1.85079E+02	2.66420E-04	-2.03246E-05	2.67194E-04	-4.36253	2
2.22300E+00	20	3.27893829345703	1.92023E+02	2.69557E-04	-2.35147E-05	2.70581E-04	-4.98555	2
1.75751E+00	20	3.27893161773682	1.99450E+02	2.73257E-04	-2.57608E-05	2.74468E-04	-5.38554	2
1.38950E+00	20	3.2791006565094	2.07431E+02	2.77494E-04	-2.81844E-05	2.78921E-04	-5.79952	2
1.09854E+00	20	3.27909088134766	2.16214E+02	2.80820E-04	-3.11247E-05	2.82539E-04	-6.32457	2
8.68511E-01	20	3.27900791168213	2.23697E+02	2.84940E-04	-3.39971E-05	2.86961E-04	-6.80398	2
6.86649E-01	20	3.2790744304657	2.31807E+02	2.88333E-04	-3.66895E-05	2.90658E-04	-7.25173	2
5.42867E-01	20	3.27935099601746	2.40690E+02	2.92360E-04	-4.30270E-05	2.95509E-04	-8.37219	2
4.29193E-01	20	3.27956748008728	2.48226E+02	2.96147E-04	-4.93430E-05	3.00230E-04	-9.45952	2
3.39322E-01	20	3.2797839641571	2.56368E+02	3.03746E-04	-5.66834E-05	3.08990E-04	-10.5706	2
2.68270E-01	20	3.27994346618652	2.65388E+02	3.12780E-04	-6.43211E-05	3.19326E-04	-11.6205	2
2.12095E-01	20	3.27994513511658	2.75514E+02	3.22292E-04	-7.14191E-05	3.30111E-04	-12.4947	2
1.67683E-01	20	3.27989840507507	2.86898E+02	3.32955E-04	-7.92016E-05	3.42245E-04	-13.3805	2
1.32571E-01	20	3.2797577381134	2.99845E+02	3.43924E-04	-8.73134E-05	3.54834E-04	-14.245	2
1.04811E-01	20	3.27951884269714	3.14792E+02	3.55741E-04	-9.67505E-05	3.68663E-04	-15.2147	2
8.28642E-02	20	3.27928733825684	3.32463E+02	3.68568E-04	-1.07322E-04	3.83876E-04	-16.2349	2
6.55128E-02	20	3.27908301353455	3.53328E+02	3.83193E-04	-1.19992E-04	4.01540E-04	-17.3872	2
5.17947E-02	20	3.27874350547791	3.78232E+02	3.98509E-04	-1.34495E-04	4.20592E-04	-18.6493	2
4.09491E-02	20	3.27838587760925	4.08255E+02	4.16972E-04	-1.51122E-04	4.43513E-04	-19.9219	2
3.23746E-02	20	3.27802491188049	4.44768E+02	4.37819E-04	-1.70160E-04	4.69723E-04	-21.2388	2
2.55955E-02	20	3.27761054039001	4.89443E+02	4.61078E-04	-1.91630E-04	4.99315E-04	-22.5684	2
2.02359E-02	20	3.27719306945801	5.44473E+02	4.88721E-04	-2.15543E-04	5.34142E-04	-23.7992	2
1.59986E-02	20	3.27663087844849	6.12586E+02	5.18783E-04	-2.41982E-04	5.72443E-04	-25.0063	2
1.26485E-02	20	3.27616763114929	6.97267E+02	5.53966E-04	-2.71090E-04	6.16740E-04	-26.0753	2
1.00000E-02	20	3.27564382553101	8.03587E+02	5.96322E-04	-3.02212E-04	6.68530E-04	-26.8756	2

File: 无间隔/#2-D35-1h.txt
CSStudioFile,ID_EISVSFRQG,H4sIAAAAAAAEAIVW3W7iOBS+plLfIdJKXSq1KD8EmEi5YEJo0UDLEpbujkZCHnAhu8GmjtOWUZ9qH2GfbM+xE2LaXW2u8n0+Puf4/NlfO/aDNSCSWMM0o4G1oCJPObOclnN+FnEh5jSX1iMX1kPK1vwlD6zkzooSz7EnrmP73ifHshadlt9yXM9ueQC8Vq/lth3b9VBH8kLp3hoK+lRQtjoEVsSZFDyzFjyTZEPPz8A6DdrXjn/t2m7Hsqx5uqOB3QtcO/B99GK3o0yen8Wv+ykRO5IH8Dc/7Gk4GizjUbJIhrNfbi6uL/pSUlaQLKEytAGP8nhG/6ArGc5FQRUxOiU0mvA1VRvmgrDlUDwtb0PHtk+YMTCogaUSMK3WhykjmSLslu2gRsI2dHmbbrZKo4aTdG2gMX8xUL+QPGahYwgztay8cpSNTFIBPnVqMDHB2ATaOYzGIFnGd0oD/iLvlj4rwdKwPpWkGwEHQU7tODKYjFNmSkXK15rLccOAZuSg5Mqo1oSvg0jZ/CVdlX4lKaP93X4E3hjoVwis8uUzyemo/jvyo3wMouGQZDnagEogu1xVgYdnEjTJ+J5+UX5FW7r6s9SsEwtVPOUpk7mCA7ouVvIhFYY+Lm9IGfmoEAIq7ojLNff9ontSNI6qidOycUvOoDxNGUwbGQP7Ok4V7JhF4IR+DVwTeCZom8A3QccEXQUwh1B0qvocFU2TcT8w3gemrQrQZPwPTCfsvWO6ipkQBmOgNO6eEtq2QXjvCX1Qg9CGDaLznuhW3ULvCJToTfAtGn/7yb0eRJ98nELOdmk7Xku+ylJsSuT2f8TKGRWqOoWcVZ2QkN0+o9g6ohoQmkIZnfW7YvcdV+E3ZuR7Rvuvqa7rqjSPRDx6zrGtgLtf7RckK6D4W27P9nsdt+12un63pzxIJN/Hz+hQpQPtYaRwcmJj6i54Vl0U4ihWoYH4v5VePJBUJnTF2brU8QZ6/4WsqfgVLKAUdgjmWausd6OZmlcReru4Z9lhxFYVLOsDVWgxu5aJ3wnVbreV/tGsNiZweoJHtgI6VBjvyo9ZkR1d0B6bzG8p4d/5U6pDYbAM2QpDTcFlA3u1Ex5Quq8isg+7WjFcdjAocjXFKudg/mu5Ogb0y+2PU26QblIJV9mOc7k1DqP48XQY8QLSiwHHsaguIB2EDeNC4coclEoi4Y49EjCeJZmQV1jASQM5jMsb8O3iRoDedco2RwbmLn9J9pSuSwfrhOrwRL/Xpgq5L+Rxq4b6BlG1HtEs0yXXF5TAXINcws9xw4CyPJWHsNvqIYKwZhDzTegiVC2AUrNY5xP/5xQmvIthSMA3FrqdYwXX6b2hUslVbup1daYjN+MQIzi3Zj19U/7HO2OU59jEIF31udY4JUVet23J8YyISiw6rDKaq3k+oI+kyGRcdqICcO1dgckRe+RBec00d/1L+6qP1mSxpgjhXQTfFb5EUpIZTyu8V67Ug8Qgcepc6asv8G14jxXikayohXEPrPqDp1oZfZNVH2Tj/OyBwpNGflizXFhDa83bH5cN9LPZv2x8TkneXFw2MPVNmA6Xja8/N++3u9Zq9/dfCEx0M2jEQjRUE8Ejj62tcprm/wB+voGfnQoAAA==
Freq(Hz)	Ampl(A)	Bias(V)	Time(Sec)	Z'(Ohm.cm²)	Z''(Ohm.cm²)	|Z|(Ohm.cm²)	Phase	Range
1.00000E+03	20	3.28066325187683	1.01232E+01	5.31035E-04	1.01891E-03	1.14899E-03	62.4724	2
7.90604E+02	20	3.28072428703308	1.72590E+01	4.67561E-04	8.50520E-04	9.70565E-04	61.2008	2
6.25055E+02	20	3.28075528144836	2.45559E+01	4.23297E-04	7.00488E-04	8.18452E-04	58.8559	2
4.94171E+02	20	3.28084897994995	3.20477E+01	3.72449E-04	5.81182E-04	6.90283E-04	57.3464	2
3.90694E+02	20	3.28079462051392	3.97884E+01	3.51762E-04	4.81240E-04	5.96094E-04	53.8351	2
3.08884E+02	20	3.28064322471619	4.78282E+01	3.16418E-04	3.99977E-04	5.10002E-04	51.6528	2
2.44205E+02	20	3.28081059455872	5.84588E+01	3.04466E-04	3.39941E-04	4.56354E-04	48.1509	2
1.93070E+02	20	3.28062224388123	6.69314E+01	2.85323E-04	2.82815E-04	4.01738E-04	44.7471	2
1.52642E+02	20	3.28067326545715	7.59789E+01	2.64036E-04	2.24841E-04	3.46798E-04	40.4162	2
1.20679E+02	20	3.28094816207886	8.45301E+01	2.51752E-04	1.87978E-04	3.14189E-04	36.748	2
9.54095E+01	20	3.28089761734009	9.03321E+01	2.42501E-04	1.50405E-04	2.85357E-04	31.8082	2
7.54312E+01	20	3.28083515167236	9.63789E+01	2.34455E-04	1.16945E-04	2.62002E-04	26.5099	2
5.96362E+01	20	3.28082251548767	1.02171E+02	2.30759E-04	9.21656E-05	2.48484E-04	21.7718	2
4.71487E+01	20	3.28083610534668	1.08315E+02	2.28473E-04	6.08459E-05	2.36437E-04	14.9126	2
3.72759E+01	20	3.28080224990845	1.14685E+02	2.29224E-04	4.73172E-05	2.34057E-04	11.6634	2
2.94705E+01	20	3.28086018562317	1.21346E+02	2.33373E-04	2.79042E-05	2.35035E-04	6.81846	2
2.32995E+01	20	3.28089928627014	1.27932E+02	2.35410E-04	1.89936E-05	2.36175E-04	4.61281	2
1.84207E+01	20	3.28087759017944	1.33928E+02	2.38000E-04	1.01844E-05	2.38218E-04	2.45029	2
1.45635E+01	20	3.28087282180786	1.40267E+02	2.43271E-04	5.20547E-07	2.43272E-04	0.1226	2
1.15140E+01	20	3.2808678150177	1.47012E+02	2.48208E-04	-6.08228E-06	2.48282E-04	-1.40374	2
9.10298E+00	20	3.28091835975647	1.53067E+02	2.49578E-04	-8.33232E-06	2.49717E-04	-1.91215	2
7.19686E+00	20	3.28088450431824	1.59427E+02	2.53449E-04	-1.12835E-05	2.53700E-04	-2.54911	2
5.68987E+00	20	3.28087973594666	1.66190E+02	2.56503E-04	-1.49212E-05	2.56936E-04	-3.32925	2
4.49843E+00	20	3.28092622756958	1.72269E+02	2.60470E-04	-1.79881E-05	2.61090E-04	-3.95058	2
3.55648E+00	20	3.28093075752258	1.78570E+02	2.63586E-04	-1.93838E-05	2.64298E-04	-4.2059	2
2.81177E+00	20	3.28097605705261	1.85113E+02	2.65657E-04	-2.13101E-05	2.66510E-04	-4.58626	2
2.22300E+00	20	3.28102517127991	1.92060E+02	2.70082E-04	-2.27844E-05	2.71042E-04	-4.82211	2
1.75751E+00	20	3.28099203109741	1.99490E+02	2.72549E-04	-2.52809E-05	2.73719E-04	-5.29944	2
1.38950E+00	20	3.28112268447876	2.07477E+02	2.76927E-04	-2.77059E-05	2.78309E-04	-5.7133	2
1.09854E+00	20	3.28115391731262	2.16262E+02	2.80657E-04	-3.01783E-05	2.82275E-04	-6.13727	2
8.68511E-01	20	3.28103709220886	2.23750E+02	2.84609E-04	-3.33536E-05	2.86557E-04	-6.68407	2
6.86649E-01	20	3.28110718727112	2.31830E+02	2.87412E-04	-3.64079E-05	2.89709E-04	-7.2195	2
5.42867E-01	20	3.28133940696716	2.40714E+02	2.92102E-04	-4.14165E-05	2.95024E-04	-8.07004	2
4.29193E-01	20	3.28161072731018	2.48240E+02	2.96865E-04	-4.90643E-05	3.00893E-04	-9.38471	2
3.39322E-01	20	3.28177952766418	2.56379E+02	3.03384E-04	-5.53599E-05	3.08393E-04	-10.3413	2
2.68270E-01	20	3.28190732002258	2.65428E+02	3.11958E-04	-6.27023E-05	3.18197E-04	-11.3648	2
2.12095E-01	20	3.28188800811768	2.75534E+02	3.21486E-04	-6.94030E-05	3.28892E-04	-12.1822	2
1.67683E-01	20	3.28182768821716	2.86902E+02	3.31894E-04	-7.69072E-05	3.40688E-04	-13.0464	2
1.32571E-01	20	3.2817063331604	2.99846E+02	3.42605E-04	-8.48359E-05	3.52952E-04	-13.9078	2
1.04811E-01	20	3.28151726722717	3.14788E+02	3.54326E-04	-9.38580E-05	3.66546E-04	-14.8364	2
8.28642E-02	20	3.28128027915955	3.32455E+02	3.66840E-04	-1.03950E-04	3.81284E-04	-15.8208	2
6.55128E-02	20	3.28101682662964	3.53327E+02	3.80882E-04	-1.15854E-04	3.98112E-04	-16.9184	2
5.17947E-02	20	3.28072381019592	3.78229E+02	3.96645E-04	-1.29584E-04	4.17276E-04	-18.0922	2
4.09491E-02	20	3.280353307724	4.08255E+02	4.14535E-04	-1.45351E-04	4.39279E-04	-19.3225	2
3.23746E-02	20	3.28003811836243	4.44770E+02	4.34402E-04	-1.63305E-04	4.64084E-04	-20.6028	2
2.55955E-02	20	3.27968406677246	4.89440E+02	4.57675E-04	-1.83296E-04	4.93015E-04	-21.8258	2
2.02359E-02	20	3.2792432308197	5.44476E+02	4.84517E-04	-2.05523E-04	5.26304E-04	-22.9857	2
1.59986E-02	20	3.27871608734131	6.12589E+02	5.13674E-04	-2.30666E-04	5.63088E-04	-24.1825	2
1.26485E-02	20	3.27824211120605	6.97265E+02	5.48114E-04	-2.57350E-04	6.05522E-04	-25.151	2
1.00000E-02	20	3.27774286270142	8.03576E+02	5.87996E-04	-2.85535E-04	6.53658E-04	-25.9015	2

File: 无间隔/#2-D40-1h.txt
CSStudioFile,ID_EISVSFRQG,H4sIAAAAAAAEAIVW3W7qOBC+plLfIdJKXSq1KD+E0ki54ITQogMtS1i6e3Qk5IIL2Q02dZy2HPWp9hH2yXbGTohpd7W5yvd5PDOeP/tbx36w+kQSa5BmNLDmVOQpZ5bTck5PIi7EjObSeuLCekjZir/mgZXcWVHiOfbYdWzfu3Ysa95p+S3H9eyWB8BrdVtu27FdD3Ukr5TurIGgzwVly31gRZxJwTNrzjNJ1vT0BKzToH3p+Jeu7XYsy5qlWxrYncB3AruLXmy3lMnTk/htNyFiS/IA/mb7HQ2H/UU8TObJYPrLzdnlWU9KygqSJVSGNuBhHk/pH3Qpw5koqCKGx4RGY76iasNMELYYiOfFbejY9hEzAgY1sFQCptX6IGUkU4Tdsh3USNiaLm7T9UZp1HCcrgw04q8G6hWSxyx0DGGmlpVXjrKRSSrAp04NxiYYmUA7h9HoJ4v4TmnAX+Td0mclWBrWp5J0LeAgyKkdBwaTccxMqEj5SnM5bujTjOyVXBnVmvB1ECmbvabL0q8kZbS33Q3BGwP9CoFVvnwhOR3Wfwd+mI9ANByQLEcbUAlkm6sq8PBMgiYZ39Gvyq9oQ5d/lpp1YqGKJzxlMlewT1fFUj6kwtDH5Q0pIx8VQkDFHXC55n5cdI+KxlE1cVw2bskZlKcpg2kjY2Bfx6mCHbMInNCvgWsCzwRtE/gm6JjgSgHMIRSdqj5HRdNk3E+M94lpqwI0Gf8T0wm7H5grxYwJgzFQGnePCW3bILyPhD6oQWjDBtH5SFxV3ULvCJToTfA9Gn3/yb3sR9c+TiFns7AdtyXfZCk2IXLzP2LljApVnULOqk5IyHaXUWwdUQ0ITaGMzvpdsX3EVfiNGXnMaO8t1XVdleaBiIcvObYVcPfL3ZxkBRR/y+063rXddrt+27OvlQeJ5Lv4BR2qdKA9jBROTmxM3QUvqotCHMUqNBD/99KLB5LKhC45W5U63kHvv5A1Fb+BBZTCDsE8a5X1bjRT8ypC72f3LNsP2bKCZX2gCi1m1zLxB6Ha7bbSP5zWxgROT/DIVkCHCuNd+TEtsoML2mOT+S0l/JE/pzoUBsuQrTDUFFw2sFc74QGl+yoiu/BKK4bLDgZFrqZY5RzMfy1Xx4B+vf1xzPXTdSrhKttyLjfGYRQ/mgwiXkB6MeA4FtUFpIOwZlwoXJmDUkkk3LEHAsazJGPyBgs4aSCHcXkDvp/dCNC7Stn6wMDc5a/JjtJV6WCdUB2e6PfaVCF3hTxs1VDfIKrWI5pluuR6ghKYa5BL+Dls6FOWp3IfXrW6iCCsGcR8HboIVQug1DTW+cT/GYUJ72IYEvCNhW7nUMF1em+oVHKVm3pdnenATTnECM6tWU/flP/xzhjmOTYxSFd9rjVOSJHXbVtyPCOiEov2y4zmap736RMpMhmXnagAXHsXYHLInnhQXjPNbe/cvuihNVmsKMLAxfvjAl8iKcmMpxXeKxfqQWKQOHUu9NUX+Da8xwrxRJbUwrgHVv3BU62MvsmqD7JxevJA4UkjP61ZLqyhtebtj/MG+tnsnTe+pCRvzs8bmPomTIfzxrefm/ebbWu5/fsvBCa66TdiIRqqieCRx1ZWOU3zfwCf1FCanQoAAA==
Freq(Hz)	Ampl(A)	Bias(V)	Time(Sec)	Z'(Ohm.cm²)	Z''(Ohm.cm²)	|Z|(Ohm.cm²)	Phase	Range
1.00000E+03	20	3.28144955635071	1.01177E+01	5.15919E-04	1.01647E-03	1.13991E-03	63.0895	2
7.90604E+02	20	3.28155636787415	1.72485E+01	4.54872E-04	8.31807E-04	9.48057E-04	61.328	2
6.25055E+02	20	3.28140377998352	2.45481E+01	4.08721E-04	7.02822E-04	8.13027E-04	59.8202	2
4.94171E+02	20	3.28155374526978	3.20381E+01	3.82859E-04	5.70863E-04	6.87361E-04	56.1516	2
3.90694E+02	20	3.28166055679321	3.97602E+01	3.36851E-04	4.64999E-04	5.74189E-04	54.08	2
3.08884E+02	20	3.28172159194946	4.77938E+01	3.13391E-04	3.89560E-04	4.99971E-04	51.1842	2
2.44205E+02	20	3.28173041343689	5.84318E+01	2.98978E-04	3.34581E-04	4.48701E-04	48.2164	2
1.93070E+02	20	3.28161525726318	6.69021E+01	2.79092E-04	2.77977E-04	3.93908E-04	44.8853	2
1.52642E+02	20	3.28170251846313	7.59609E+01	2.60325E-04	2.20564E-04	3.41200E-04	40.2734	2
1.20679E+02	20	3.28161382675171	8.45086E+01	2.48893E-04	1.83237E-04	3.09069E-04	36.3608	2
9.54095E+01	20	3.28165555000305	9.03016E+01	2.39609E-04	1.45702E-04	2.80431E-04	31.3031	2
7.54312E+01	20	3.28163599967957	9.63415E+01	2.31975E-04	1.15389E-04	2.59089E-04	26.4468	2
5.96362E+01	20	3.28165793418884	1.02132E+02	2.29263E-04	8.96518E-05	2.46168E-04	21.3577	2
4.71487E+01	20	3.28165984153748	1.08260E+02	2.28093E-04	5.95023E-05	2.35727E-04	14.6208	2
3.72759E+01	20	3.28164768218994	1.14630E+02	2.27646E-04	4.55725E-05	2.32162E-04	11.3204	2
2.94705E+01	20	3.28168702125549	1.21284E+02	2.31215E-04	2.65825E-05	2.32738E-04	6.55841	2
2.32995E+01	20	3.28165125846863	1.27872E+02	2.33643E-04	1.73891E-05	2.34289E-04	4.25646	2
1.84207E+01	20	3.28169703483582	1.33864E+02	2.37772E-04	8.77809E-06	2.37934E-04	2.11429	2
1.45635E+01	20	3.28170871734619	1.40205E+02	2.41949E-04	-2.50154E-08	2.41949E-04	-0.00592388	2
1.15140E+01	20	3.28169536590576	1.46949E+02	2.46586E-04	-6.22731E-06	2.46665E-04	-1.44665	2
9.10298E+00	20	3.28175592422485	1.53012E+02	2.48533E-04	-7.61135E-06	2.48650E-04	-1.75414	2
7.19686E+00	20	3.28170680999756	1.59376E+02	2.53773E-04	-1.22776E-05	2.54070E-04	-2.76981	2
5.68987E+00	20	3.28175044059753	1.66147E+02	2.56460E-04	-1.45188E-05	2.56871E-04	-3.24019	2
4.49843E+00	20	3.2817177772522	1.72208E+02	2.60133E-04	-1.73834E-05	2.60713E-04	-3.82311	2
3.55648E+00	20	3.28176331520081	1.78513E+02	2.63243E-04	-1.88074E-05	2.63914E-04	-4.08654	2
2.81177E+00	20	3.28178310394287	1.85053E+02	2.64980E-04	-2.06754E-05	2.65786E-04	-4.46153	2
2.22300E+00	20	3.28183650970459	1.92002E+02	2.68724E-04	-2.26091E-05	2.69674E-04	-4.80926	2
1.75751E+00	20	3.28178524971008	1.99424E+02	2.71136E-04	-2.52755E-05	2.72311E-04	-5.32578	2
1.38950E+00	20	3.28191828727722	2.07419E+02	2.75666E-04	-2.72827E-05	2.77013E-04	-5.65216	2
1.09854E+00	20	3.28194618225098	2.16207E+02	2.79803E-04	-3.01523E-05	2.81423E-04	-6.15061	2
8.68511E-01	20	3.28186440467834	2.23695E+02	2.83198E-04	-3.25429E-05	2.85062E-04	-6.55522	2
6.86649E-01	20	3.2819185256958	2.31776E+02	2.86201E-04	-3.56658E-05	2.88414E-04	-7.10347	2
5.42867E-01	20	3.28212213516235	2.40655E+02	2.90932E-04	-4.07569E-05	2.93773E-04	-7.97471	2
4.29193E-01	20	3.28235101699829	2.48182E+02	2.94714E-04	-4.70312E-05	2.98443E-04	-9.06696	2
3.39322E-01	20	3.28256583213806	2.56332E+02	3.01997E-04	-5.44403E-05	3.06865E-04	-10.2188	2
2.68270E-01	20	3.28271484375	2.65352E+02	3.10718E-04	-6.09580E-05	3.16641E-04	-11.0996	2
2.12095E-01	20	3.28264927864075	2.75459E+02	3.20075E-04	-6.78342E-05	3.27184E-04	-11.9658	2
1.67683E-01	20	3.2825973033905	2.86824E+02	3.30254E-04	-7.50279E-05	3.38670E-04	-12.7993	2
1.32571E-01	20	3.28245067596436	2.99784E+02	3.40748E-04	-8.25333E-05	3.50601E-04	-13.6155	2
1.04811E-01	20	3.28229427337646	3.14725E+02	3.52044E-04	-9.12775E-05	3.63685E-04	-14.5355	2
8.28642E-02	20	3.28207039833069	3.32444E+02	3.64145E-04	-1.00881E-04	3.77860E-04	-15.4846	2
6.55128E-02	20	3.28182554244995	3.53310E+02	3.78390E-04	-1.12353E-04	3.94718E-04	-16.5373	2
5.17947E-02	20	3.28150939941406	3.78220E+02	3.93355E-04	-1.25215E-04	4.12804E-04	-17.6576	2
4.09491E-02	20	3.28119945526123	4.08249E+02	4.10964E-04	-1.40266E-04	4.34241E-04	-18.8453	2
3.23746E-02	20	3.28086066246033	4.44757E+02	4.30519E-04	-1.57218E-04	4.58327E-04	-20.0613	2
2.55955E-02	20	3.28047919273376	4.89476E+02	4.53133E-04	-1.76215E-04	4.86191E-04	-21.2502	2
2.02359E-02	20	3.28007936477661	5.44512E+02	4.78766E-04	-1.97441E-04	5.17881E-04	-22.411	2
1.59986E-02	20	3.27955770492554	6.12626E+02	5.08152E-04	-2.20957E-04	5.54112E-04	-23.5006	2
1.26485E-02	20	3.27910280227661	6.97304E+02	5.41069E-04	-2.45769E-04	5.94271E-04	-24.4289	2
1.00000E-02	20	3.2786340713501	8.03613E+02	5.79997E-04	-2.72041E-04	6.40626E-04	-25.1284	2

File: 无间隔/#2-D45-1h.txt
CSStudioFile,ID_EISVSFRQG,H4sIAAAAAAAEAIVW627qOBD+TaW+Q6SVulRqUS5c2kj5wQmhRQdalrB09+hIyAUXspvY1HHactSn2kfYJ9sZOyGm3dUifuT7PJ4Zz83+1rUfrAGRxBomKfWtBRV5wpnltJzTk5ALMae5tJ64sB4StuavuW/Fd1YYe449cR274107lrXotjotx/XslgfAa1213LZjux7qiF8p3VlDQZ8LylZ73wo5k4Kn1oKnkmzo6QlYp3770ulcurbbtSxrnmTUtzu+68AfvcgyyuTpSfS2mxKRkdyHr/l+R4PRYBmN4kU8nP1yc3Z51peSsoKkMZWBDXiURzP6B13JYC4KqojRMaHRhK+p2jAXhC2H4nl5Gzi2fcSMgUENLJGAabU+TBhJFWG3bAc1Erahy9tks1UaNZwkawON+auB+oXkEQscQ5ipZeWVo2ykkgrwqVuDiQnGJtDOYTQG8TK6UxrwE3m39FkJlob1qSTdCDgIcmrHgcFkHDNTKhK+1lyOGwY0JXslV0a1Jjo6iJTNX5NV6VecMNrPdiPwxkC/QmCVL19ITkf114Ef5WMQDYYkzdEGVALJclUFHp5J0DjlO/pV+RVu6erPUrNOLFTxlCdM5goO6LpYyYdEGPq4vCFl5MNCCKi4Ay7X3I+L7lHROKomjsvGLTmD8jRlMG1kDNzRcapg1ywCJ+jUwDWBZ4K2CTom6JqgpwDmEIpOVZ+jomky7ifG+8S0VQGaTOcT0w2uPjA9xUwIgzFQGnePCW3bILyPhD6oQWjDBtH9SPSqbqF3BEr0xv8ejr//5F4OwusOTiFnu7QdpyXfZCk2JXL7P2LljApUnULOqk6ISbZLKbaOqAaEplBGZ/2uyB5xFT4jRh5T2n9LdF1XpXkgotFLjm0F3P1qtyBpAcXfcq9cp+N53d71ddd1lQex5LvoBR2qdKA9jBROTmxM3QUvqosCHMUqNBD/99KLB5LImK44W5c63kHvv5A1Fb2BBZTCDsE8a5X1bjRT8ypC72f3LN2P2KqCZX2gCi1m1zLRB6Ha7bbSP5rVxgROT/DIVkCHCuNd+TEr0oML2mOT+S0h/JE/JzoUBsuQrTDUFFw2sFc74QGl+yoku6CnFcNlB4MiV1Oscg7mv5arY0C/3v445gbJJpFwlWWcy61xGMWPp8OQF5BeDDiORXUB6SBsGBcKV+agVGIJd+yBgPEsyYS8wQJOGshhVN6A72c3AvSuE7Y5MDB3+Wu8o3RdOlgnVIcn/L02VchdIQ9bNdQ3iKr1kKapLrm+oATmGuQSPg4bBpTlidwHvdYVIghrCjHfBC5C1QIoNYt0PvF7TmHCuxiGGHxjgds9VHCd3hsqlVzlpl5XZzpwMw4xgnNr1tM35X+8M0Z5jk0M0lWfa41TUuR125YcT4moxML9KqW5mucD+kSKVEZlJyoA194FmByxJ+6X10wz65/bF320Jos1Rei7eH9c4EskIanxtMJ75UI9SAwSp86Fvvr8jg3vsUI8kRW1MO6+Vf/goVVG32TVD7JxevJA4UkjP61ZLqyhtebtj/MG+tnsnze+JCRvLs4bmPomTIfzxrefm/fbrLXK/v4LgYluBo1IiIZqInjksbVVTtP8H2RzD1idCgAA
Freq(Hz)	Ampl(A)	Bias(V)	Time(Sec)	Z'(Ohm.cm²)	Z''(Ohm.cm²)	|Z|(Ohm.cm²)	Phase	Range
1.00000E+03	20	3.28218722343445	1.01396E+01	5.11902E-04	1.01238E-03	1.13444E-03	63.177	2
7.90604E+02	20	3.28233242034912	1.72720E+01	4.57394E-04	8.32487E-04	9.49865E-04	61.2143	2
6.25055E+02	20	3.28232860565186	2.45710E+01	4.12667E-04	6.90073E-04	8.04049E-04	59.1204	2
4.94171E+02	20	3.28222465515137	3.20556E+01	3.79183E-04	5.69845E-04	6.84473E-04	56.3596	2
3.90694E+02	20	3.28231287002563	3.97830E+01	3.46291E-04	4.76744E-04	5.89239E-04	54.0066	2
3.08884E+02	20	3.28216552734375	4.78272E+01	3.15295E-04	3.91843E-04	5.02943E-04	51.1782	2
2.44205E+02	20	3.28237342834473	5.84738E+01	2.98380E-04	3.33364E-04	4.47395E-04	48.1697	2
1.93070E+02	20	3.28246760368347	6.69393E+01	2.78746E-04	2.76972E-04	3.92954E-04	44.817	2
1.52642E+02	20	3.28225302696228	7.59860E+01	2.60757E-04	2.21021E-04	3.41825E-04	40.285	2
1.20679E+02	20	3.28226017951965	8.45491E+01	2.47040E-04	1.82570E-04	3.07181E-04	36.4655	2
9.54095E+01	20	3.28215146064758	9.03521E+01	2.39445E-04	1.45567E-04	2.80220E-04	31.2969	2
7.54312E+01	20	3.28225779533386	9.63912E+01	2.30483E-04	1.15117E-04	2.57632E-04	26.5403	2
5.96362E+01	20	3.28226661682129	1.02188E+02	2.28108E-04	8.89349E-05	2.44832E-04	21.2998	2
4.71487E+01	20	3.28228569030762	1.08330E+02	2.26564E-04	5.99065E-05	2.34350E-04	14.8108	2
3.72759E+01	20	3.28228640556335	1.14699E+02	2.28530E-04	4.48198E-05	2.32883E-04	11.0962	2
2.94705E+01	20	3.28232431411743	1.21339E+02	2.31282E-04	2.60458E-05	2.32744E-04	6.4253	2
2.32995E+01	20	3.28232574462891	1.27931E+02	2.33819E-04	1.73174E-05	2.34459E-04	4.23577	2
1.84207E+01	20	3.28233885765076	1.33924E+02	2.37751E-04	8.23400E-06	2.37894E-04	1.98352	2
1.45635E+01	20	3.28234434127808	1.40267E+02	2.42149E-04	-1.69554E-07	2.42149E-04	-0.0401187	2
1.15140E+01	20	3.28239846229553	1.47026E+02	2.46168E-04	-5.07935E-06	2.46220E-04	-1.18206	2
9.10298E+00	20	3.28243827819824	1.53078E+02	2.47842E-04	-9.03948E-06	2.48007E-04	-2.08881	2
7.19686E+00	20	3.28237080574036	1.59439E+02	2.52138E-04	-1.13827E-05	2.52395E-04	-2.58485	2
5.68987E+00	20	3.28236365318298	1.66203E+02	2.56566E-04	-1.44466E-05	2.56973E-04	-3.22277	2
4.49843E+00	20	3.28242301940918	1.72266E+02	2.60693E-04	-1.62596E-05	2.61200E-04	-3.56896	2
3.55648E+00	20	3.28242206573486	1.78571E+02	2.63090E-04	-2.01066E-05	2.63857E-04	-4.37032	2
2.81177E+00	20	3.28244209289551	1.85117E+02	2.65477E-04	-2.01298E-05	2.66239E-04	-4.33616	2
2.22300E+00	20	3.28254365921021	1.92059E+02	2.68505E-04	-2.24234E-05	2.69440E-04	-4.7738	2
1.75751E+00	20	3.28247499465942	1.99499E+02	2.71164E-04	-2.48360E-05	2.72299E-04	-5.23314	2
1.38950E+00	20	3.28256130218506	2.07489E+02	2.74876E-04	-2.72306E-05	2.76222E-04	-5.65754	2
1.09854E+00	20	3.28259897232056	2.16272E+02	2.78599E-04	-2.97907E-05	2.80188E-04	-6.10346	2
8.68511E-01	20	3.28248953819275	2.23753E+02	2.82865E-04	-3.13680E-05	2.84599E-04	-6.32788	2
6.86649E-01	20	3.28261256217957	2.31850E+02	2.85844E-04	-3.46198E-05	2.87933E-04	-6.9057	2
5.42867E-01	20	3.28283023834229	2.40740E+02	2.89565E-04	-4.01649E-05	2.92337E-04	-7.89699	2
4.29193E-01	20	3.28304433822632	2.48266E+02	2.93925E-04	-4.60901E-05	2.97517E-04	-8.91193	2
3.39322E-01	20	3.2832248210907	2.56409E+02	3.01117E-04	-5.28695E-05	3.05723E-04	-9.95839	2
2.68270E-01	20	3.28329014778137	2.65436E+02	3.09850E-04	-5.97964E-05	3.15567E-04	-10.9229	2
2.12095E-01	20	3.28327322006226	2.75540E+02	3.18860E-04	-6.60772E-05	3.25635E-04	-11.7077	2
1.67683E-01	20	3.28326296806335	2.86906E+02	3.28831E-04	-7.31444E-05	3.36868E-04	-12.5406	2
1.32571E-01	20	3.28309965133667	2.99848E+02	3.39242E-04	-8.05791E-05	3.48680E-04	-13.3617	2
1.04811E-01	20	3.28290891647339	3.14819E+02	3.50351E-04	-8.89438E-05	3.61465E-04	-14.2448	2
8.28642E-02	20	3.28272914886475	3.32480E+02	3.62496E-04	-9.81745E-05	3.75555E-04	-15.1539	2
6.55128E-02	20	3.28245425224304	3.53352E+02	3.76219E-04	-1.09088E-04	3.91716E-04	-16.17	2
5.17947E-02	20	3.28216671943665	3.78253E+02	3.90997E-04	-1.21746E-04	4.09513E-04	-17.2952	2
4.09491E-02	20	3.281902551651	4.08282E+02	4.07917E-04	-1.35966E-04	4.29980E-04	-18.4341	2
3.23746E-02	20	3.28150248527527	4.44792E+02	4.27260E-04	-1.52191E-04	4.53556E-04	-19.6061	2
2.55955E-02	20	3.28120422363281	4.89462E+02	4.48976E-04	-1.70376E-04	4.80216E-04	-20.7806	2
2.02359E-02	20	3.2807629108429	5.44496E+02	4.74244E-04	-1.90862E-04	5.11210E-04	-21.9225	2
1.59986E-02	20	3.28035092353821	6.12607E+02	5.02156E-04	-2.12285E-04	5.45184E-04	-22.9161	2
1.26485E-02	20	3.27988862991333	6.97286E+02	5.34754E-04	-2.35991E-04	5.84511E-04	-23.8122	2
1.00000E-02	20	3.27943396568298	8.03600E+02	5.72022E-04	-2.60947E-04	6.28731E-04	-24.5217	2

File: 无间隔/#2-D50-1h.txt
CSStudioFile,ID_EISVSFRQG,H4sIAAAAAAAEAIVW3W7qOBC+plLfIdJKXSq1KD+EtpFywQmBogMtS1i6e3Qk5IIL2Q02dZy2HPWp9hH2yXbGTohpd7W5yvd5PDOeP/tbx36wekQSq59mNLDmVOQpZ5bTck5PIi7EjObSeuLCekjZir/mgZXcWVHiOfbYdWzfu3Esa95p+S3H9eyWB8BrXbfctmO7HupIXindWX1BnwvKlvvAijiTgmfWnGeSrOnpCVinQfvS8S9d2+1YljVLtzSwvcB3Aq+NXmy3lMnTk/htNyFiS/IA/mb7HQ2HvUU8TOZJf/rL4OzyrCslZQXJEipDG/Awj6f0D7qU4UwUVBHDY0KjMV9RtWEmCFv0xfPiNnRs+4gZAYMaWCoB02q9nzKSKcJu2Q5qJGxNF7fpeqM0ajhOVwYa8VcDdQvJYxY6hjBTy8orR9nIJBXgU6cGYxOMTKCdw2j0kkV8pzTgL/Ju6bMSLA3rU0m6FnAQ5NSOA4PJOGYmVKR8pbkcN/RoRvZKroxqTfg6iJTNXtNl6VeSMtrd7obgjYF+hcAqX76QnA7rvwM/zEcgGvZJlqMNqASyzVUVeHgmQZOM7+hX5Ve0ocs/S806sVDFE54ymSvYo6tiKR9SYejjckDKyEeFEFBxB1yuuR8X3aOicVRNHJeNW3IG5WnKYNrIGNjXcapgxywCJ/Rr4JrAM0HbBL4JOia4UgBzCEWnqs9R0TQZ9xPjfWLaqgBNxv/EdMLrD8yVYsaEwRgojbvHhLZtEN5HQh/UILRhg+h8JK6qbqF3BEp0EHyPRt9/ci970Y2PU8jZLGzHbsk3WYpNiNz8j1g5o0JVp5CzqhMSst1lFFtHVANCUyijs35XbB9xFX5jRh4z2n1LdV1XpXkg4uFLjm0F3P1yNydZAcXfcq8996bd9m48x79WDiSS7+IX9KdSgeYwUDg4sS91E7yoJgpxEqvIQPjfSyceSCoTuuRsVep4B73/QtZU/AYWUAobBNOsVda70UzNqwC9n92zbD9kywqW5YEqtJhdy8QfhGq320r/cFobEzg8wSNbAR0pDHflx7TIDi5oj03mt5TwR/6c6lAYLEO2wlBScNfAXu2EB5Ruq4jswiutGO46mBO5GmKVczD+tVwdA/r19scx10vXqYSbbMu53BiHUfxo0o94AenFgONUVPePDsKacaFwZQ4qJZFwxR4ImM6SjMkbLOCggRzG5QX4fjYQoHeVsvWBgbHLX5MdpavSwTqhOjzR77WpQu4Kediqob5AVKlHNMt0yXUFJTDWIJfwc9jQoyxP5T68al0jgrBmEPN16CJUHYBS01jnE/9nFAa8i2FIwDcWup1DBdfpHVCp5Co39bo604GbcogRnFuznr4o/+OZMcxz7GGQrtpca5yQIq+7tuR4RkQlFu2XGc3VOO/RJ1JkMi47UQG49S7A5JA98aC8ZZrb7rl90UVrslhRhIGL18cFPkRSkhkvK7xWLtR7xCBx6Fzomy/wbXiOFeKJLKmFcQ+s+oOXWhl9k1UfZOP05IHCi0Z+WrNcWENrzdsf5w30s9k9b3xJSd6cnzcw9U2YDueNbz837zfb1nL7918ITDToNWIhGqqJ4I3HVlY5TPN/AMtp4PicCgAA
Freq(Hz)	Ampl(A)	Bias(V)	Time(Sec)	Z'(Ohm.cm²)	Z''(Ohm.cm²)	|Z|(Ohm.cm²)	Phase	Range
1.00000E+03	20	3.2833571434021	1.01263E+01	5.17016E-04	1.01096E-03	1.13549E-03	62.9143	2
7.90604E+02	20	3.28343272209167	1.72581E+01	4.69536E-04	8.43089E-04	9.65019E-04	60.8856	2
6.25055E+02	20	3.28349828720093	2.45514E+01	4.24268E-04	6.97829E-04	8.16681E-04	58.7011	2
4.94171E+02	20	3.28354120254517	3.20628E+01	3.87458E-04	5.76768E-04	6.94827E-04	56.1078	2
3.90694E+02	20	3.28330159187317	3.97869E+01	3.44463E-04	4.78867E-04	5.89888E-04	54.2715	2
3.08884E+02	20	3.28351736068726	4.78204E+01	3.17696E-04	4.01090E-04	5.11668E-04	51.6179	2
2.44205E+02	20	3.28357553482056	5.84478E+01	3.01520E-04	3.37437E-04	4.52524E-04	48.2173	2
1.93070E+02	20	3.28354120254517	6.69127E+01	2.81578E-04	2.81039E-04	3.97831E-04	44.9451	2
1.52642E+02	20	3.28343868255615	7.59596E+01	2.62316E-04	2.22882E-04	3.44218E-04	40.3536	2
1.20679E+02	20	3.28335285186768	8.45165E+01	2.49552E-04	1.85706E-04	3.11068E-04	36.6551	2
9.54095E+01	20	3.28349995613098	9.03053E+01	2.41491E-04	1.48249E-04	2.83365E-04	31.5453	2
7.54312E+01	20	3.28349590301514	9.63456E+01	2.34034E-04	1.16730E-04	2.61529E-04	26.5088	2
5.96362E+01	20	3.2834415435791	1.02132E+02	2.28839E-04	9.14378E-05	2.46431E-04	21.7803	2
4.71487E+01	20	3.28343677520752	1.08268E+02	2.28740E-04	6.06543E-05	2.36645E-04	14.8512	2
3.72759E+01	20	3.28345704078674	1.14637E+02	2.28296E-04	4.73506E-05	2.33155E-04	11.7175	2
2.94705E+01	20	3.28346490859985	1.21294E+02	2.31725E-04	2.76596E-05	2.33370E-04	6.80683	2
2.32995E+01	20	3.28348183631897	1.27894E+02	2.34455E-04	1.81309E-05	2.35155E-04	4.42199	2
1.84207E+01	20	3.28350305557251	1.33885E+02	2.36671E-04	9.56977E-06	2.36865E-04	2.31549	2
1.45635E+01	20	3.28347897529602	1.40227E+02	2.42044E-04	6.85308E-08	2.42044E-04	0.0162223	2
1.15140E+01	20	3.28348660469055	1.46968E+02	2.46113E-04	-5.61396E-06	2.46177E-04	-1.30672	2
9.10298E+00	20	3.28351163864136	1.53021E+02	2.46446E-04	-7.40327E-06	2.46557E-04	-1.72066	2
7.19686E+00	20	3.28352642059326	1.59386E+02	2.52837E-04	-1.18573E-05	2.53115E-04	-2.68503	2
5.68987E+00	20	3.28350400924683	1.66150E+02	2.56159E-04	-1.42385E-05	2.56555E-04	-3.18149	2
4.49843E+00	20	3.28352928161621	1.72219E+02	2.58425E-04	-1.76086E-05	2.59024E-04	-3.89801	2
3.55648E+00	20	3.28350758552551	1.78529E+02	2.61861E-04	-1.88965E-05	2.62542E-04	-4.12744	2
2.81177E+00	20	3.28358387947083	1.85066E+02	2.63871E-04	-2.01493E-05	2.64639E-04	-4.36665	2
2.22300E+00	20	3.28358674049377	1.92032E+02	2.67374E-04	-2.15783E-05	2.68244E-04	-4.61402	2
1.75751E+00	20	3.28357243537903	1.99457E+02	2.70657E-04	-2.41028E-05	2.71728E-04	-5.08892	2
1.38950E+00	20	3.28369140625	2.07438E+02	2.73816E-04	-2.60509E-05	2.75052E-04	-5.43479	2
1.09854E+00	20	3.28370356559753	2.16222E+02	2.78224E-04	-2.86953E-05	2.79700E-04	-5.88852	2
8.68511E-01	20	3.28362584114075	2.23707E+02	2.81123E-04	-3.05394E-05	2.82777E-04	-6.19993	2
6.86649E-01	20	3.28369426727295	2.31795E+02	2.84768E-04	-3.41363E-05	2.86807E-04	-6.83567	2
5.42867E-01	20	3.2838819026947	2.40680E+02	2.89107E-04	-3.96267E-05	2.91810E-04	-7.80467	2
4.29193E-01	20	3.28406715393066	2.48214E+02	2.93329E-04	-4.52921E-05	2.96805E-04	-8.77757	2
3.39322E-01	20	3.28428220748901	2.56358E+02	3.00165E-04	-5.22478E-05	3.04679E-04	-9.87416	2
2.68270E-01	20	3.28438210487366	2.65380E+02	3.08194E-04	-5.85163E-05	3.13700E-04	-10.7507	2
2.12095E-01	20	3.28436803817749	2.75483E+02	3.17232E-04	-6.48134E-05	3.23785E-04	-11.5472	2
1.67683E-01	20	3.28429293632507	2.86855E+02	3.26885E-04	-7.16132E-05	3.34638E-04	-12.357	2
1.32571E-01	20	3.284175157547	2.99820E+02	3.37081E-04	-7.88477E-05	3.46180E-04	-13.1655	2
1.04811E-01	20	3.28400015830994	3.14761E+02	3.48202E-04	-8.67707E-05	3.58851E-04	-13.9929	2
8.28642E-02	20	3.28380298614502	3.32471E+02	3.60040E-04	-9.60757E-05	3.72638E-04	-14.9411	2
6.55128E-02	20	3.28354525566101	3.53334E+02	3.73399E-04	-1.06224E-04	3.88214E-04	-15.8799	2
5.17947E-02	20	3.28326487541199	3.78239E+02	3.87918E-04	-1.18444E-04	4.05597E-04	-16.9791	2
4.09491E-02	20	3.28295254707336	4.08271E+02	4.04613E-04	-1.32478E-04	4.25749E-04	-18.1294	2
3.23746E-02	20	3.28261089324951	4.44781E+02	4.23304E-04	-1.48033E-04	4.48442E-04	-19.2751	2
2.55955E-02	20	3.28234314918518	4.89492E+02	4.44907E-04	-1.65708E-04	4.74765E-04	-20.4282	2
2.02359E-02	20	3.28190159797668	5.44525E+02	4.70187E-04	-1.85251E-04	5.05365E-04	-21.5041	2
1.59986E-02	20	3.28145909309387	6.12640E+02	4.95859E-04	-2.06266E-04	5.37049E-04	-22.5862	2
1.26485E-02	20	3.28107380867004	6.97366E+02	5.28355E-04	-2.28293E-04	5.75566E-04	-23.3683	2
1.00000E-02	20	3.28060984611511	8.03681E+02	5.64947E-04	-2.52536E-04	6.18821E-04	-24.0851	2
